Repository: simonapepe/HKUST-dataset

# HKUST-dataset
This repository contains cycling data from 5 different batches of lithium-ion batteries

File: CHAM/H21_DataSet.csv (part 1 of 8)
H21_Cycle_Num,H21_Cycle_Life(%),H21_C_Rest_Start_Volt(V),H21_C_Rest_End_Volt(V),H21_D_Rest_Start_Volt(V),H21_D_Rest_End_Volt(V),H21_CC_Chg_Cur(A),H21_CC_Chg_Volt(V),H21_CC_Chg_CapaCity(Ah),H21_CC_Chg_Energy(Wh),H21_CC_Chg_Time(s),H21_CCCV_Chg_Cur(A),H21_CCCV_Chg_Volt(V),H21_CCCV_Chg_CapaCity(Ah),H21_CCCV_Chg_Energy(Wh),H21_CCCV_Chg_Time(s),H21_CV_Chg_Time(s),H21_CC_Dischg_Cur(A),H21_CC_Dischg_Volt(V),H21_CC_Dischg_CapaCity(Ah),H21_CC_Dischg_Energy(Wh),H21_CC_Dischg_Time(s),H21_Volt_CC_DChg_00s,H21_Volt_CC_DChg_10s,H21_Rin(ohm),DChg_IR,Chg_IR
2,100.11637202989336,4.1954,4.1849,2.7043,3.0078,2.5000999999999998,4.1976,3.965703111111111,15.178805333333333,5710.0,0.1,4.1998,4.875858222222222,19.001175111111113,10357.900000000001,4647.9000000000015,-5.0003,2.5,4.8617244444444445,16.641589333333332,3500.4,3.9753,3.9174,0.011579305241685421,0.041917484950902945,0.47590096396144177
3,99.97637780502124,4.1954,4.1852,2.7151,3.0037,2.5000999999999998,4.1976,3.979604888888889,15.21564266666667,5730.0,0.1,4.1995,4.870967111111111,18.959057777777776,10152.300000000001,4422.300000000001,-5.0003,2.5,4.854926222222223,16.633761777777778,3495.5,3.9849,3.9183,0.013319200847949166,0.04005759654420733,0.4775408983640657
4,99.38887066047418,4.1954,4.1846,2.717,3.0174,2.5,4.1976,3.9726573333333337,15.17984888888889,5720.0,0.1,4.1995,4.857856,18.89723022222222,10162.400000000001,4442.4000000000015,-5.0003,2.5,4.826396444444445,16.515431111111113,3475.1000000000004,3.9747,3.9099,0.012959222446653195,0.04197748135111888,0.4720800000000002
5,99.38309553260451,4.1951,4.1849,2.716,3.0115,2.5,4.1985,3.937758222222222,15.065555555555557,5670.0,0.1,4.1995,4.8338,18.82848,10122.6,4452.6,-5.0,2.5,4.826116,16.524837333333334,3474.9,3.9747,3.9127,0.012399999999999967,0.04203999999999999,0.4748000000000001
6,99.30295762511363,4.1954,4.1849,2.7039,3.0096,2.5000999999999998,4.1976,3.937742222222222,15.058716444444444,5670.0,0.1,4.1995,4.832485333333333,18.816177777777778,10043.900000000001,4373.9000000000015,-5.0,2.5,4.822224444444444,16.520917333333333,3472.1000000000004,3.9784,3.9149,0.012700000000000067,0.041299999999999934,0.47518099276028986
7,99.4513262430139,4.1954,4.1852,2.7114,2.9972,2.5000999999999998,4.1979,3.9377724444444437,15.053735111111111,5670.0,0.09993,4.1995,4.827867377777777,18.79168711111111,10042.800000000001,4372.800000000001,-5.0,2.4996,4.829429333333334,16.564,3477.2000000000003,3.9772,3.9183,0.01177999999999999,0.04160000000000004,0.4802607895684173
8,99.52978011955705,4.1958,4.1861,2.7111,2.9935,2.5000999999999998,4.1979,3.979583555555555,15.202211555555555,5730.0,0.1,4.1995,4.839299555555555,18.812746666666662,9716.400000000001,3986.4000000000015,-5.0,2.4996,4.833239111111111,16.595717333333333,3479.9,3.984,3.9245,0.011899999999999977,0.04041999999999994,0.4817407303707851
9,99.45518853138314,4.1958,4.1861,2.7046,2.9923,2.5000999999999998,4.1982,3.9796008888888887,15.199102222222221,5730.0,0.1,4.1995,4.837688444444444,18.802746666666664,9716.400000000001,3986.4000000000015,-5.0,2.5,4.829616888888888,16.586881777777776,3477.3,3.9834,3.9251,0.011660000000000004,0.04053999999999993,0.4823407063717451
10,99.04180469542604,4.1951,4.1852,2.7061,3.0037,2.5,4.1982,3.958727111111111,15.11333511111111,5700.0,0.1,4.1995,4.829971111111111,18.77212266666666,9844.2,4144.200000000001,-5.0,2.5,4.809542666666666,16.489852444444445,3463.0,3.9862,3.9152,0.014200000000000036,0.03979999999999997,0.47780000000000006
11,99.06621399182605,4.1954,4.1855,2.712,2.9997,2.5000999999999998,4.1976,3.9377693333333332,15.048750222222225,5670.0,0.09995,4.1995,4.815035733333334,18.732824177777776,9806.900000000001,4136.9000000000015,-4.9996,2.5,4.810728,16.505104,3463.8,3.9781,3.9195,0.011720937675013953,0.04148331866549329,0.47914083436662563
12,99.12728757070757,4.1958,4.1858,2.7021,2.9941,2.5000999999999998,4.1989,3.944733777777778,15.074092444444444,5680.0,0.09996,4.1995,4.8164384,18.734813866666666,9785.7,4105.700000000001,-4.9996,2.5,4.813693777777778,16.533168,3465.9,3.9822,3.9245,0.011540923273861926,0.04072325786062889,0.4819007239710412
13,99.12541134057558,4.1954,4.1858,2.6984,2.9904,2.5000999999999998,4.1976,3.944738222222222,15.067432888888888,5680.0,0.1,4.1995,4.817297333333333,18.731735111111117,9799.400000000001,4119.4000000000015,-4.9996,2.4996,4.813602666666666,16.535338666666668,3465.8,3.9877,3.9239,0.01276102088167046,0.03962316985358841,0.4828606855725773
14,99.16397015787332,4.1958,4.1865,2.7039,2.9882,2.5000999999999998,4.1982,3.972667555555556,15.169703111111112,5720.0,0.1,4.1995,4.820298666666667,18.72949511111111,9557.300000000001,3837.300000000001,-5.0,2.5,4.815475111111111,16.553873777777778,3467.1000000000004,3.9933,3.9276,0.013140000000000018,0.03863999999999992,0.48398064077436903
15,99.09763398228014,4.1958,4.1865,2.6981,2.9876,2.5000999999999998,4.1976,3.965698222222222,15.139754666666665,5710.0,0.1,4.1995,4.818519111111111,18.72123022222222,9573.6,3863.6000000000004,-5.0003,2.4996,4.812253777777778,16.543168,3464.8,3.9843,3.9273,0.011399316041037614,0.04043757374557516,0.48398064077436925
16,98.75087919686368,4.1954,4.1855,2.7098,2.9985,2.5000999999999998,4.1982,3.9517924444444437,15.083736888888888,5690.0,0.1,4.1995,4.8118328888888895,18.69547555555556,9706.7,4016.7000000000007,-5.0,2.5,4.795415111111112,16.45531377777778,3452.8,3.9831,3.9174,0.01313999999999993,0.04048000000000007,0.4798608055677773
17,98.78581368668694,4.1954,4.1861,2.7046,2.9951,2.5000999999999998,4.1979,3.9377706666666668,15.043943111111112,5670.0,0.1,4.1995,4.8005204444444445,18.667056,9649.5,3979.5,-5.0,2.5,4.7971115555555555,16.47746488888889,3454.0,3.988,3.9233,0.01294000000000004,0.03961999999999995,0.4811007559697612
18,98.74554338141516,4.1954,4.1861,2.7108,2.9944,2.5003,4.1979,3.937781777777778,15.042181333333334,5670.0,0.1,4.1995,4.800612444444444,18.665628444444444,9624.5,3954.5,-4.9996,2.5,4.7951559999999995,16.468654222222224,3452.6000000000004,3.9803,3.922,0.011660932874629973,0.04116329306344498,0.48134223893132805
19,98.77388818492122,4.1954,4.1858,2.7108,2.9892,2.5003,4.1982,3.9308666666666667,15.013461333333332,5660.0,0.1,4.1995,4.797708444444445,18.65376,9676.1,4016.1000000000004,-5.0003,2.4996,4.796532444444444,16.483329777777776,3453.5,3.9843,3.9233,0.012199268043917442,0.04029758214507134,0.48354197496300444
20,98.85500539301758,4.1958,4.1871,2.6977,2.9867,2.5003,4.1979,3.958769333333333,15.115214222222225,5700.0,0.1,4.1998,4.803751555555555,18.663875555555556,9476.7,3776.7000000000007,-5.0,2.5,4.800471555555556,16.513893333333332,3456.3,3.9899,3.9295,0.012080000000000002,0.03944000000000001,0.48442186937567483
21,98.80049404342697,4.1958,4.1871,2.7008,2.987,2.5003,4.1982,3.958772888888889,15.113315555555557,5700.0,0.1,4.1995,4.803152,18.65935822222222,9494.400000000001,3794.4000000000015,-4.9996,2.5,4.797824444444444,16.505562666666666,3454.4,3.9859,3.9291,0.011360908872709808,0.040243219457556614,0.48442186937567483
22,98.50544999091628,4.1954,4.1858,2.7105,2.996,2.5000999999999998,4.1982,3.944889777777778,15.056401777777776,5680.0,0.1,4.1995,4.797313777777777,18.63615288888889,9591.400000000001,3911.4000000000015,-5.0,2.4996,4.783496888888889,16.424975999999997,3444.2000000000003,3.9818,3.9202,0.012319999999999975,0.04080000000000013,0.48086076556937724
23,98.51207628660194,4.1954,4.1861,2.7015,2.9938,2.5000999999999998,4.1976,3.9309204444444448,15.011744,5660.0,0.09996,4.1995,4.7872970666666665,18.6080896,9579.400000000001,3919.4000000000015,-5.0,2.4996,4.783818666666667,16.438223999999998,3444.4,3.9837,3.9233,0.012080000000000002,0.04047999999999998,0.4815007399704015
24,98.46409055693374,4.1954,4.1861,2.7039,2.9938,2.5000999999999998,4.1976,3.9239573333333326,14.98730311111111,5650.0,0.09986,4.1995,4.7865888000000005,18.60992,9589.6,3939.6000000000004,-5.0,2.5,4.781488444444444,16.430067555555556,3442.7000000000003,3.9825,3.9226,0.011979999999999968,0.04071999999999996,0.4815007399704015
25,98.48511348675405,4.1954,4.1858,2.6977,2.9895,2.5000999999999998,4.1989,3.92394,14.988673777777779,5650.0,0.1,4.1995,4.783781333333334,18.59957511111111,9609.900000000001,3959.9000000000015,-4.9996,2.4996,4.7825093333333335,16.43634488888889,3443.4,3.98,3.9208,0.01184094727578209,0.04116329306344516,0.4837406503739851
26,98.59014576477657,4.1958,4.1871,2.6974,2.9867,2.5003,4.1979,3.944930666666666,15.062149333333332,5680.0,0.1,4.1998,4.789977777777778,18.611088,9440.300000000001,3760.300000000001,-5.0,2.5,4.787609777777778,16.479768888888888,3447.0,3.9964,3.9316,0.012959999999999994,0.03814000000000002,0.48442186937567483
27,98.53241279076418,4.1958,4.1871,2.7098,2.987,2.5000999999999998,4.1979,3.944932888888889,15.058592,5680.0,0.1,4.1998,4.789908444444444,18.607189333333327,9442.6,3762.6000000000004,-5.0,2.5,4.784806222222223,16.467587555555554,3445.0,3.9958,3.9298,0.013199999999999967,0.03826,0.4843406263749449
28,98.38974608199676,4.1958,4.1871,2.7036,2.9935,2.5000999999999998,4.1976,3.9449195555555563,15.059029333333333,5680.0,0.1,4.1995,4.788575111111111,18.602154666666664,9400.6,3720.6000000000004,-5.0,2.4996,4.777878222222222,16.429127111111114,3440.1000000000004,3.9949,3.9273,0.013520000000000022,0.03844000000000003,0.4816207351705934
29,98.11713441999092,4.1951,4.1855,2.7123,2.9991,2.5000999999999998,4.1976,3.903096444444445,14.907308444444444,5620.0,0.1,4.1995,4.774790222222222,18.56796444444445,9663.400000000001,4043.4000000000015,-4.9996,2.5,4.76464,16.35661688888889,3430.6000000000004,3.9818,3.9161,0.013141051284102657,0.04074325946075695,0.4793808247670096
30,98.03118477526196,4.1954,4.1855,2.699,3.0,2.5000999999999998,4.1979,3.8891733333333334,14.860674666666666,5600.0,0.1,4.1992,4.766744444444445,18.54595911111111,9689.300000000001,4089.300000000001,-5.0,2.5,4.760466222222222,16.337948444444443,3427.6000000000004,3.9781,3.9149,0.01264000000000003,0.04148000000000005,0.4791408343666253
31,98.25195757157246,4.1958,4.1865,2.7027,2.9907,2.5000999999999998,4.1989,3.8961182222222224,14.892470222222222,5610.0,0.1,4.1995,4.767617777777778,18.55232888888889,9590.300000000001,3980.300000000001,-5.0,2.5,4.771187111111112,16.40995733333333,3435.2000000000003,3.9908,3.9251,0.013140000000000018,0.03913999999999991,0.48326066957321717
32,98.3222017972454,4.1958,4.1871,2.7036,2.9876,2.5003,4.1989,3.9380177777777776,15.037379555555555,5670.0,0.1,4.1995,4.776764888888889,18.55989155555556,9383.0,3713.0,-5.0,2.5,4.774598222222222,16.442266666666665,3437.6000000000004,3.9868,3.9316,0.011040000000000027,0.040059999999999985,0.48446186457625084
33,98.26499050673314,4.1958,4.1871,2.7092,2.9885,2.5003,4.1976,3.931092,15.005957333333333,5660.0,0.09997,4.1995,4.777028977777778,18.55858346666667,9414.300000000001,3754.300000000001,-5.0003,2.5,4.77182,16.427985777777778,3435.6000000000004,3.9911,3.9298,0.01225926444413329,0.03919764814111157,0.48358197016358045
34,98.28048542192067,4.1958,4.1874,2.703,2.9867,2.5003,4.1982,3.931094222222222,15.007656888888889,5660.0,0.09996,4.1995,4.775307733333333,18.553053866666666,9397.800000000001,3737.800000000001,-5.0,2.4996,4.772572444444444,16.440485333333335,3436.1000000000004,3.9871,3.9326,0.010899999999999998,0.040060000000000075,0.4845418549774027
35,98.28350569481609,4.1958,4.1877,2.6962,2.9861,2.5005,4.1989,3.9450391111111114,15.059022222222222,5680.0,0.1,4.1998,4.776014222222222,18.548944,9324.1,3644.1000000000004,-5.0003,2.5,4.772719111111113,16.44781688888889,3436.2000000000003,3.9887,3.9344,0.010859348439093657,0.03979761214327146,0.4850229954009198
36,98.31249116226964,4.1961,4.188,2.6984,2.9842,2.5003,4.1979,3.945022666666666,15.056337777777781,5680.0,0.1,4.1998,4.776149333333334,18.54689955555556,9280.7,3600.7000000000007,-5.0,2.4996,4.774126666666667,16.46371377777778,3437.2000000000003,3.9902,3.9375,0.010540000000000039,0.03955999999999991,0.48542174939007304
37,98.54643417887246,4.1998,4.1998,2.7058,2.9845,2.5003,4.1985,3.951979555555556,15.080199111111114,5690.0,0.1,4.1998,4.776968888888889,18.544984888888887,9266.6,3576.6000000000004,-5.0,2.5,4.785487111111112,16.510049777777777,3445.4,4.0048,3.945,0.011960000000000104,0.03899999999999988,0.4855417349918009
38,98.24855290030855,4.1961,4.188,2.6981,2.9848,2.5005,4.1985,3.9519546666666665,15.081562666666668,5690.0,0.1,4.1998,4.775073777777778,18.538497777777778,9254.5,3564.5,-5.0,2.5,4.771021777777778,16.455269333333334,3435.0,3.9927,3.9381,0.01092000000000004,0.039059999999999914,0.48538292341531697
39,98.16421406779048,4.1958,4.1874,2.707,2.9864,2.5000999999999998,4.1989,3.9449693333333333,15.055637333333333,5680.0,0.1,4.1998,4.772193777777778,18.52980977777778,9284.300000000001,3604.300000000001,-5.0,2.4996,4.766926222222223,16.433994666666667,3432.1000000000004,3.9958,3.9353,0.012100000000000045,0.03832000000000004,0.484980600775969
40,98.00690361165148,4.1958,4.1877,2.7024,2.9926,2.5003,4.1985,3.9379817777777775,15.03037511111111,5670.0,0.1,4.1998,4.769235555555556,18.52146488888889,9300.900000000001,3630.9000000000015,-4.9996,2.5,4.759287111111111,16.391706666666664,3426.7000000000003,3.9936,3.9344,0.011840947275782002,0.038823105848468,0.48230212374515063
41,97.94533580629616,4.1954,4.1865,2.7083,2.9898,2.5000999999999998,4.1973,3.896154666666667,14.879376,5610.0,0.09966,4.1995,4.758251022222223,18.499740444444445,9492.6,3882.6000000000004,-4.9996,2.5,4.756297333333333,16.376832,3424.5,3.9918,3.9254,0.013281062484998846,0.03894311544923587,0.48298068077276934
42,97.84412005493236,4.1954,4.1865,2.6968,2.9938,2.5000999999999998,4.1989,3.9101164444444447,14.931038222222222,5630.0,0.1,4.1995,4.758822222222222,18.495178666666668,9446.800000000001,3816.800000000001,-5.0,2.5,4.751382222222223,16.35117866666667,3421.0,3.9899,3.9257,0.012840000000000008,0.03931999999999993,0.4820207191712333
43,97.7809871990767,4.1954,4.1865,2.7083,2.9954,2.5,4.1989,3.903138666666666,14.906897777777779,5620.0,0.1,4.1995,4.753894222222222,18.47964444444445,9450.900000000001,3830.9000000000015,-5.0,2.5,4.748316444444445,16.33687822222222,3418.8,3.9918,3.9248,0.013400000000000033,0.03893999999999993,0.4814
44,97.91906858444844,4.1958,4.1874,2.7061,2.9892,2.5003,4.1985,3.910096444444445,14.939136000000001,5630.0,0.1,4.1998,4.753317333333333,18.480369777777774,9336.800000000001,3706.800000000001,-5.0,2.5,4.755021777777778,16.388901333333337,3423.5,3.989,3.9326,0.011280000000000002,0.03968000000000007,0.4836619605647323
45,97.91597509281618,4.1958,4.1874,2.707,2.9885,2.5000999999999998,4.1982,3.924152,14.978563555555557,5650.0,0.09998,4.1998,4.758200177777778,18.48134542222222,9280.300000000001,3630.300000000001,-5.0007,2.4993,4.754871555555557,16.393136,3423.4,3.9936,3.9338,0.011958325834383112,0.03875457435958974,0.48386064557417696
46,98.0926793618804,4.1995,4.1998,2.7083,2.9923,2.5003,4.1982,3.924124,14.978997333333332,5650.0,0.1,4.1998,4.757444444444444,18.47875911111111,9272.5,3622.5,-5.0,2.4996,4.763452444444444,16.43063288888889,3429.6000000000004,3.9995,3.9412,0.011660000000000004,0.040059999999999985,0.48230212374515047
47,97.61516506477798,4.1954,4.1861,2.707,2.9969,2.5000999999999998,4.1982,3.8892271111111114,14.85196622222222,5600.0,0.09997,4.1995,4.7485184,18.460558222222225,9489.1,3889.1000000000004,-4.9996,2.5,4.740264,16.307130666666666,3413.0,3.9828,3.9226,0.012040963277062172,0.040663253060244736,0.4805007799688012
48,97.61970462646316,4.1958,4.1871,2.6974,2.996,2.5003,4.1989,3.903122666666666,14.912596444444443,5620.0,0.1,4.1995,4.743804888888889,18.44307911111111,9352.7,3732.7000000000007,-4.9996,2.4996,4.740484444444444,16.316531555555557,3413.2000000000003,3.9865,3.9251,0.012280982478598268,0.040123209856788564,0.4811022677278726
49,97.55329523213312,4.1954,4.1865,2.7095,2.9972,2.5,4.1982,3.889183111111111,14.855100444444444,5600.0,0.1,4.1995,4.742095999999999,18.43691022222222,9412.900000000001,3812.9000000000015,-4.9996,2.4993,4.737259555555555,16.302663111111112,3410.9,3.9859,3.9242,0.012340987278982337,0.04012320985678847,0.48040000000000005
50,97.61220885827736,4.1958,4.1871,2.7055,2.9944,2.5000999999999998,4.1985,3.882183111111111,14.832423111111112,5590.0,0.1,4.1995,4.741181777777777,18.439793777777776,9414.0,3824.0,-5.0,2.5,4.740120444444445,16.325962666666666,3412.9,3.9936,3.9285,0.013019999999999943,0.03870000000000005,0.4816207351705932
51,97.58294882056056,4.1958,4.1871,2.699,2.9951,2.5000999999999998,4.1976,3.896182666666667,14.876382222222222,5610.0,0.1,4.1995,4.742724888888889,18.431505777777776,9352.0,3742.0,-5.0003,2.4996,4.738699555555556,16.322792888888888,3411.9,3.9862,3.9291,0.011419314841109564,0.04017758934463929,0.48098076076956947
52,97.5543660561597,4.1958,4.1871,2.7083,2.9951,2.5003,4.1989,3.8961466666666666,14.879791111111112,5610.0,0.09997,4.1995,4.740665600000001,18.426424888888892,9358.5,3748.5,-5.0,2.4996,4.737311555555556,16.317315555555556,3410.9,3.9859,3.9285,0.01147999999999998,0.04024000000000001,0.4814622245330561
53,97.34773362840484,4.1954,4.1861,2.7008,3.0006,2.5,4.1985,3.8752506666666666,14.798945777777774,5580.0,0.1,4.1995,4.736098222222222,18.414071111111113,9494.900000000001,3914.9000000000015,-5.0,2.4996,4.727277333333333,16.254846222222223,3403.8,3.9849,3.9186,0.013260000000000004,0.04023999999999992,0.4791600000000001
54,97.35890863811775,4.1954,4.1865,2.6974,3.0,2.5,4.1979,3.8752497777777775,14.803216,5580.0,0.1,4.1995,4.731011555555556,18.396981333333333,9414.900000000001,3834.9000000000015,-4.9996,2.5,4.7278199999999995,16.266561777777774,3404.2000000000003,3.9868,3.9226,0.01284102728218258,0.03994319545563636,0.4791599999999999
55,97.29900655902595,4.1954,4.1865,2.7105,3.0013,2.5,4.1982,3.8682604444444446,14.779143111111111,5570.0,0.1,4.1995,4.7294044444444445,18.395516444444446,9463.2,3893.2000000000007,-4.9996,2.5,4.724911111111113,16.253340444444444,3402.1000000000004,3.9828,3.922,0.012160972877830219,0.04074325946075677,0.47875999999999996
56,97.34171138729828,4.1954,4.1865,2.7058,2.9982,2.5,4.1985,3.861299555555555,14.753476444444445,5560.0,0.1,4.1995,4.727728444444444,18.392017777777777,9498.1,3938.1000000000004,-5.0,2.5,4.7269848888888895,16.27401066666667,3403.5,3.984,3.9251,0.01177999999999999,0.04049999999999994,0.48012
57,97.34436556650935,4.1958,4.1871,2.7039,2.9982,2.5003,4.1979,3.882228,14.827898666666666,5590.0,0.1,4.1995,4.730564888888889,18.390494222222223,9342.2,3752.2000000000007,-5.0003,2.5,4.727113777777777,16.280976,3403.6000000000004,3.9893,3.9273,0.012399256044637376,0.03955762654240745,0.47982242130944264
58,97.30964158055455,4.1958,4.1871,2.7061,2.9985,2.5000999999999998,4.1989,3.8822022222222223,14.830005333333332,5590.0,0.1,4.1995,4.729157333333333,18.386794666666663,9368.1,3778.1000000000004,-5.0003,2.4996,4.725427555555556,16.27543288888889,3402.4,3.9911,3.9273,0.012759234445933259,0.03919764814111157,0.4801407943682254
59,97.1294685738317,4.1954,4.1861,2.7077,3.0031,2.5000999999999998,4.1976,3.861346666666667,14.745614222222223,5560.0,0.1,4.1995,4.724620444444445,18.370913777777776,9466.2,3906.2000000000007,-4.9996,2.5,4.716678222222222,16.220529777777777,3396.2000000000003,3.9853,3.9186,0.013341067285382827,0.04016321305704449,0.4777808887644497
60,97.15328296799473,4.1954,4.1865,2.7005,3.0019,2.5000999999999998,4.1976,3.854347555555556,14.728106666666669,5550.0,0.1,4.1995,4.720191555555555,18.364202666666667,9463.900000000001,3913.9000000000015,-4.9996,2.5,4.717834666666667,16.23397511111111,3397.0,3.9831,3.922,0.0122209776782142,0.04068325466037279,0.47826086956521763
61,97.13424609641169,4.1954,4.1865,2.7101,3.0019,2.5,4.1985,3.861316,14.75372977777778,5560.0,0.09996,4.1995,4.720519822222223,18.361952711111115,9438.5,3878.5,-4.9996,2.5,4.7169102222222214,16.233315555555556,3396.3,3.9859,3.9229,0.012601008080646485,0.04012320985678847,0.47864000000000007
62,97.10852801509036,4.1954,4.1865,2.7046,3.0009,2.5000999999999998,4.1976,3.854388888888889,14.724997333333333,5550.0,0.1,4.1995,4.718326222222222,18.353088,9475.6,3925.6000000000004,-5.0,2.5,4.715661333333333,16.23112533333333,3395.4,3.9915,3.9214,0.014019999999999921,0.038999999999999965,0.4786608535658575
63,97.15246840954718,4.1958,4.1871,2.6999,3.0003,2.5000999999999998,4.1979,3.8683164444444444,14.777477333333334,5570.0,0.1,4.1995,4.7205057777777775,18.35625244444445,9339.800000000001,3769.800000000001,-5.0,2.5,4.717795111111112,16.252154666666666,3396.9,3.9918,3.9276,0.012840000000000008,0.039060000000000004,0.47902083916643323
64,97.10926935480106,4.1958,4.1871,2.6999,3.0006,2.5000999999999998,4.1982,3.868320444444445,14.777449777777777,5570.0,0.1,4.1995,4.719364888888889,18.351411555555554,9354.6,3784.6000000000004,-4.9996,2.5,4.715697333333334,16.243742222222224,3395.4,3.997,3.9267,0.014061124889991205,0.038023041843347496,0.4790208391664334
65,96.96097395563768,4.1954,4.1861,2.7092,3.0044,2.5000999999999998,4.1976,3.861367555555556,14.749106666666668,5560.0,0.1,4.1995,4.715675111111111,18.336764444444444,9410.400000000001,3850.4000000000015,-5.0,2.5,4.708496,16.198158222222222,3390.3,3.9831,3.9198,0.012659999999999982,0.04059999999999997,0.4772609095636177
66,96.90674632865236,4.1954,4.1861,2.7089,3.0053,2.5,4.1979,3.8404426666666667,14.677092444444444,5530.0,0.1,4.1995,4.710301777777778,18.32999111111111,9482.0,3952.0,-5.0,2.5,4.7058626666666665,16.18506133333333,3388.4,3.9825,3.9183,0.012840000000000008,0.04071999999999996,0.47703999999999985
67,96.89253274135984,4.1954,4.1861,2.7058,3.005,2.5000999999999998,4.1979,3.840458222222222,14.678485333333334,5530.0,0.1,4.1992,4.708519555555555,18.323850666666665,9463.300000000001,3933.300000000001,-4.9992,2.5,4.705172444444444,16.185466666666667,3387.9,3.9859,3.9189,0.013402144343094929,0.040046407425187974,0.47714091436342543
68,96.88357259843686,4.1951,4.1861,2.7098,3.004,2.5000999999999998,4.1979,3.8404493333333334,14.676186666666666,5530.0,0.1,4.1995,4.707250666666667,18.31625955555556,9471.6,3941.6000000000004,-5.0,2.5,4.704737333333333,16.18180977777778,3387.6000000000004,3.9812,3.918,0.01263999999999994,0.040979999999999975,0.4775408983640654
69,96.9582191006634,4.1958,4.1871,2.7089,3.0022,2.5000999999999998,4.1976,3.8543991111111113,14.727537777777778,5550.0,0.09996,4.1995,4.709984,18.320561777777776,9343.1,3793.1000000000004,-4.9996,2.4996,4.708362222222222,16.22227377777778,3390.1000000000004,3.9939,3.9273,0.013321065685254863,0.03864309144731579,0.47814087436502556
70,96.9117160504166,4.1958,4.1871,2.6977,3.0031,2.5000999999999998,4.1976,3.8544226666666668,14.72585688888889,5550.0,0.1,4.1995,4.709983111111111,18.318775111111112,9346.300000000001,3796.300000000001,-4.9996,2.5,4.706104,16.210218666666666,3388.5,3.9933,3.9257,0.013521081686534944,0.038763101048083844,0.4777808887644497
71,97.12570696122565,4.1995,4.1995,2.7101,3.0053,2.5000999999999998,4.1985,3.8544093333333334,14.727631111111112,5550.0,0.1,4.1995,4.7090644444444445,18.316755555555556,9341.0,3791.0,-4.9996,2.5,4.716495555555555,16.25125511111111,3396.0,3.9998,3.9344,0.013081046483718679,0.03994319545563636,0.4772609095636175
72,96.6802075568143,4.1951,4.1858,2.7083,3.0087,2.5,4.1973,3.8265586666666667,14.623545777777776,5510.0,0.1,4.1992,4.701102222222222,18.29610844444445,9489.5,3979.5,-4.9996,2.5,4.694861777777778,16.141557333333335,3380.5,3.9815,3.9158,0.013141051284102746,0.040863269061524994,0.47544000000000003
73,96.89936954091394,4.1992,4.1992,2.7083,3.0096,2.5,4.1982,3.819574666666667,14.602493333333333,5500.0,0.1,4.1995,4.696818222222222,18.28631288888889,9547.1,4047.1000000000004,-4.9996,2.5,4.705504444444445,16.179596444444442,3388.2000000000003,3.9967,3.9211,0.015121209696775764,0.04050324025922076,0.47544000000000003
74,96.68410645455198,4.1954,4.1861,2.7012,3.0071,2.5,4.1976,3.81262,14.576309333333333,5490.0,0.1,4.1995,4.696028444444444,18.28600888888889,9558.6,4068.6000000000004,-4.9996,2.5,4.695051111111111,16.155299555555555,3380.6000000000004,3.9908,3.9195,0.014261140891271286,0.039063125050003915,0.47620000000000023
75,96.76052851114731,4.1954,4.1871,2.7061,3.0044,2.5000999999999998,4.1979,3.840498222222222,14.678005333333333,5530.0,0.1,4.1995,4.699922222222223,18.287153777777778,9364.5,3834.5,-4.9996,2.4996,4.698762222222222,16.18693511111111,3383.2000000000003,3.9849,3.9251,0.01196095687655014,0.04044323545883669,0.4773809047638094
76,96.70163318968731,4.1954,4.1865,2.7067,3.0062,2.5,4.1979,3.840491111111111,14.67523111111111,5530.0,0.1,4.1995,4.700383111111111,18.28634311111111,9370.400000000001,3840.4000000000015,-5.0,2.5,4.695902222222222,16.17073422222222,3381.2000000000003,3.9955,3.9239,0.014319999999999933,0.03819999999999997,0.4766799999999998
77,96.71155432853156,4.1958,4.1871,2.6999,3.005,2.5000999999999998,4.1985,3.8404879999999997,14.677815111111112,5530.0,0.1,4.1995,4.698768,18.282156444444446,9385.400000000001,3855.4000000000015,-4.9996,2.4996,4.696384,16.178650666666666,3381.5,3.993,3.9248,0.013641091287302991,0.03882310584846791,0.47738090476380957
78,96.70900082508363,4.1954,4.1871,2.6968,3.0044,2.5,4.1982,3.8474884444444446,14.702200888888889,5540.0,0.1,4.1995,4.698884888888889,18.27763911111111,9308.900000000001,3768.9000000000015,-4.9996,2.5,4.6962600000000005,16.184780444444446,3381.4,3.9939,3.9273,0.013321065685254863,0.03864309144731579,0.47752
79,96.70637410289886,4.1958,4.1871,2.7021,3.004,2.5,4.1976,3.847484,14.700639111111112,5540.0,0.1,4.1995,4.698790666666667,18.275699555555555,9286.5,3746.5,-4.9996,2.5,4.696132444444444,16.189776,3381.3,3.989,3.9285,0.01210096807744615,0.03962316985358832,0.4774400000000002
80,96.69443944879104,4.1958,4.1874,2.7083,3.004,2.5000999999999998,4.1985,3.854413333333333,14.72779911111111,5550.0,0.1,4.1995,4.698325333333333,18.27181866666666,9261.7,3711.7000000000007,-4.9996,2.4996,4.695552888888889,16.191907555555556,3380.9,3.9983,3.9298,0.013701096087686972,0.03782302584206742,0.4777808887644495
81,96.68254140405163,4.1958,4.1874,2.7052,3.004,2.5000999999999998,4.1985,3.854416888888889,14.72727022222222,5550.0,0.1,4.1995,4.6980088888888885,18.26994311111111,9259.1,3709.1000000000004,-4.9996,2.4996,4.694975111111111,16.191504000000002,3380.5,3.9887,3.9304,0.011660932874629973,0.03974317945435637,0.4777808887644495
82,96.60744643706184,4.1958,4.1871,2.7077,3.0062,2.5000999999999998,4.1985,3.8474466666666665,14.699732444444443,5540.0,0.1,4.1995,4.695996444444444,18.263216,9300.5,3760.5,-4.9996,2.5,4.691328444444444,16.168917333333333,3377.9,3.9918,3.9273,0.01290103208256665,0.039063125050004005,0.4769009239630415
83,96.55601942676134,4.1954,4.1871,2.6974,3.0068,2.5,4.1982,3.8404777777777777,14.676316444444444,5530.0,0.1,4.1995,4.692991111111112,18.25644088888889,9313.400000000001,3783.4000000000015,-5.0,2.5,4.688831111111111,16.160387555555555,3376.1000000000004,3.997,3.926,0.014199999999999945,0.03802000000000003,0.47655999999999993
84,96.42861882462876,4.1954,4.1861,2.7012,3.0093,2.5,4.1982,3.8195724444444448,14.598932444444445,5500.0,0.1,4.1995,4.688262222222223,18.246912000000002,9459.5,3959.5,-4.9996,2.5,4.682644444444444,16.117948444444444,3371.7000000000003,3.9911,3.9189,0.014441155292423402,0.03900312024961994,0.4755599999999999
85,96.43970231092062,4.1954,4.1865,2.7095,3.009,2.5000999999999998,4.1985,3.82654,14.628744888888889,5510.0,0.09995,4.1995,4.686336,18.23945528888889,9395.6,3885.6000000000004,-4.9996,2.4996,4.683182666666666,16.127251555555556,3372.1000000000004,3.9831,3.9217,0.012280982478598268,0.04068325466037279,0.4757809687612497
86,96.3989103221487,4.1954,4.1865,2.703,3.0099,2.5,4.1985,3.826536,14.628019555555557,5510.0,0.1,4.1995,4.685610666666666,18.23567288888889,9378.0,3868.0,-4.9996,2.4996,4.681201777777777,16.117290666666666,3370.7000000000003,3.9846,3.9214,0.012641011280902413,0.040383230658452625,0.47544000000000003
87,96.41479878804684,4.1954,4.1871,2.7024,3.0087,2.4998,4.1985,3.812615555555556,14.576435555555555,5490.0,0.1,4.1995,4.684067111111111,18.23602488888889,9434.0,3944.0,-4.9996,2.5,4.6819733333333335,16.128366222222226,3371.2000000000003,3.9908,3.9233,0.01350108008640698,0.03926314105128409,0.47595807664613166
88,96.41823091633708,4.1954,4.1871,2.7005,3.0084,2.5,4.1982,3.833543111111111,14.651784888888889,5520.0,0.1,4.1995,4.685237777777777,18.228472888888888,9307.300000000001,3787.300000000001,-4.9996,2.5,4.68214,16.13590577777778,3371.3,3.9915,3.9254,0.01322105768461478,0.03912312985038807,0.47592
89,96.39211928430517,4.1954,4.1871,2.7086,3.0087,2.5000999999999998,4.1973,3.826575111111111,14.624208888888889,5510.0,0.1,4.1995,4.684212444444444,18.22584711111111,9309.900000000001,3799.9000000000015,-5.0,2.4996,4.680872,16.131352888888888,3370.4,3.9849,3.9254,0.011900000000000067,0.04043999999999999,0.47542098316067366
90,96.2503495050642,4.1954,4.1861,2.7108,3.0118,2.5000999999999998,4.1976,3.812659555555556,14.570252444444444,5490.0,0.1,4.1992,4.680257333333333,18.213669333333332,9415.5,3925.5,-4.9992,2.5,4.673987555555556,16.085573333333333,3365.5,3.9831,3.9177,0.013082093134901565,0.04060649703952629,0.47430102795888185
91,96.2883225724671,4.1954,4.1865,2.7005,3.0106,2.5,4.1979,3.8126466666666667,14.57665422222222,5490.0,0.1,4.1995,4.6779226666666665,18.210373333333333,9386.1,3896.1000000000004,-4.9996,2.5,4.675831555555557,16.104156444444445,3366.8,3.9865,3.9226,0.012781022481798512,0.04000320025602043,0.47491999999999984
92,96.29701729746895,4.1954,4.1871,2.7005,3.0099,2.5000999999999998,4.1989,3.8265484444444446,14.630390222222223,5510.0,0.1,4.1995,4.678724444444444,18.209100444444445,9318.1,3808.1000000000004,-4.9996,2.5,4.676253777777778,16.112501333333334,3367.1000000000004,3.9846,3.9239,0.012140971277702167,0.04050324025922076,0.47558097676092964
93,96.26078317506644,4.1954,4.1865,2.7039,3.0096,2.5,4.1989,3.819605333333333,14.601864888888889,5500.0,0.1,4.1995,4.677076444444445,18.20280177777778,9365.400000000001,3865.4000000000015,-4.9996,2.5,4.674494222222223,16.106656,3365.8,3.9924,3.9229,0.013901112088967141,0.03882310584846782,0.4757200000000001
94,96.29523259075803,4.1958,4.1871,2.7086,3.0093,2.5,4.1976,3.826607111111111,14.625500444444445,5510.0,0.1,4.1995,4.678844,18.204462222222222,9247.2,3737.2000000000007,-4.9996,2.5,4.676167111111111,16.122117333333332,3367.0,3.9977,3.9273,0.014081126490119257,0.037883030642451396,0.47532000000000013
95,96.2704663530159,4.1958,4.1871,2.7018,3.0093,2.5000999999999998,4.1985,3.826604888888889,14.626124444444443,5510.0,0.1,4.1995,4.677915111111111,18.2012,9277.900000000001,3767.9000000000015,-5.0,2.5,4.674964444444445,16.11837511111111,3366.1000000000004,3.9921,3.9267,0.013080000000000069,0.038999999999999965,0.47566097356105763
96,96.148245976516,4.1954,4.1861,2.6987,3.0121,2.5000999999999998,4.1985,3.8196582222222224,14.597580444444445,5500.0,0.1,4.1992,4.674519555555555,18.18754311111111,9353.900000000001,3853.9000000000015,-5.0,2.5,4.669029333333333,16.075664,3361.9,3.9818,3.9186,0.01263999999999994,0.04085999999999999,0.47454101835926565
97,96.17213358941586,4.1954,4.1871,2.7067,3.0112,2.5,4.1982,3.812654666666667,14.578268444444443,5490.0,0.1,4.1995,4.672302666666666,18.188357333333332,9326.2,3836.2000000000007,-4.9996,2.5,4.670189333333334,16.093996444444443,3362.7000000000003,3.9967,3.9236,0.014621169693575518,0.03808304664373148,0.47479999999999994
98,96.14604026206815,4.1954,4.1871,2.7067,3.0121,2.5,4.1979,3.8126626666666668,14.575409777777775,5490.0,0.1,4.1995,4.6729577777777775,18.188211555555558,9289.1,3799.1000000000004,-5.0,2.5,4.668922222222222,16.08930488888889,3361.8,3.9877,3.9254,0.012460000000000004,0.03988000000000005,0.4743199999999998
99,96.10052566476894,4.1954,4.1871,2.7027,3.013,2.5,4.1982,3.812669777777778,14.574056888888888,5490.0,0.09988,4.1995,4.670383288888889,18.176019911111112,9313.2,3823.2000000000007,-4.9996,2.4996,4.666712,16.069235555555558,3360.2000000000003,3.9924,3.9214,0.014201136090887218,0.038943115449235954,0.47408
100,96.14636059404192,4.1958,4.1874,2.7005,3.0118,2.5000999999999998,4.1979,3.819682222222222,14.60246311111111,5500.0,0.09997,4.1995,4.670743822222223,18.1764992,9226.400000000001,3726.4000000000015,-4.9996,2.5,4.668937777777778,16.102629333333333,3361.7000000000003,3.9899,3.9298,0.012020961676934118,0.039503160252820274,0.4744210231590736
101,96.11781443900948,4.1958,4.1874,2.7089,3.0121,2.5003,4.1982,3.8197097777777778,14.601234666666667,5500.0,0.1,4.1995,4.670718222222222,18.175061333333332,9246.5,3746.5,-5.0,2.4996,4.667551555555556,16.093180444444446,3360.7000000000003,3.9905,3.9282,0.012460000000000004,0.03938000000000006,0.4743830740311161
102,96.02062571817284,4.1954,4.1871,2.7015,3.0155,2.5000999999999998,4.1985,3.819725333333333,14.602263111111112,5500.0,0.1,4.1995,4.668753777777778,18.16782933333333,9205.2,3705.2000000000007,-5.0,2.4996,4.662832000000001,16.059822222222223,3357.4,3.997,3.9239,0.014619999999999944,0.03802000000000003,0.47318107275708987
103,95.9945964572199,4.1954,4.1865,2.7005,3.0146,2.5000999999999998,4.1982,3.798806222222222,14.528096,5470.0,0.1,4.1995,4.663669333333333,18.16008711111111,9321.400000000001,3851.4000000000015,-5.0,2.4996,4.661568,16.05778666666667,3356.5,3.9843,3.9233,0.012200000000000077,0.0404399999999999,0.4734210631574737
104,95.9777744524268,4.1954,4.1871,2.7058,3.0152,2.5000999999999998,4.1989,3.8057559999999997,14.552683555555555,5480.0,0.1,4.1995,4.664166666666667,18.15757866666667,9309.7,3829.7000000000007,-5.0,2.5,4.660751111111111,16.056970666666665,3355.9,3.997,3.9239,0.014619999999999944,0.03802000000000003,0.47346106155753775
105,96.13092974524912,4.1992,4.1995,2.6993,3.0183,2.5,4.1989,3.7918431111111115,14.499486222222222,5460.0,0.1,4.1995,4.661162222222222,18.150147555555556,9406.7,3946.7000000000007,-4.9996,2.5,4.668188444444444,16.069918222222224,3361.3,3.9921,3.9245,0.013521081686534944,0.04148331866549311,0.47224000000000005
106,95.9862495212181,4.1958,4.1874,2.6974,3.013,2.5003,4.1982,3.7988128888888886,14.530954666666668,5470.0,0.1,4.1995,4.659615111111111,18.145893333333333,9275.400000000001,3805.4000000000015,-5.0,2.4993,4.661162666666667,16.072595555555555,3356.1000000000004,3.9862,3.9273,0.011780000000000079,0.04024000000000001,0.4740231172259329
107,95.949283211447,4.1958,4.1874,2.7067,3.0149,2.5000999999999998,4.1979,3.8058564444444447,14.54849688888889,5480.0,0.09997,4.1995,4.663375644444445,18.14965333333333,9264.1,3784.1000000000004,-4.9996,2.5,4.659367555555556,16.062316444444445,3354.8,3.9859,3.9267,0.01184094727578209,0.04030322425794068,0.4731810727570897
108,95.89149532338196,4.1958,4.1874,2.7095,3.0171,2.5000999999999998,4.1982,3.8058617777777775,14.550664888888889,5480.0,0.09996,4.1995,4.6615751111111114,18.14423893333333,9257.1,3777.1000000000004,-5.0,2.5,4.656561333333333,16.05205333333333,3352.8,3.9983,3.9279,0.014079999999999959,0.037820000000000055,0.4724211031558737
109,95.95048216826304,4.1958,4.1874,2.7039,3.014,2.5000999999999998,4.1989,3.8058302222222222,14.555057777777778,5480.0,0.1,4.1998,4.659186222222223,18.138768,9224.7,3744.7000000000007,-5.0,2.4996,4.659425777777778,16.070549333333332,3354.8,3.9908,3.9285,0.012460000000000004,0.03932000000000002,0.4739410423583058
110,95.97394877342596,4.1958,4.1877,2.7067,3.0127,2.5003,4.1979,3.812831555555556,14.5752,5490.0,0.1,4.1995,4.662189333333334,18.14224711111111,9181.0,3691.0,-5.0003,2.5,4.660565333333333,16.084460444444446,3355.6000000000004,3.9921,3.9313,0.012159270443773455,0.039117652940823595,0.4740231172259327
111,95.9922351529562,4.1961,4.188,2.707,3.0121,2.5000999999999998,4.1979,3.81982,14.600147555555555,5500.0,0.1,4.1998,4.663325333333333,18.142686222222224,9135.300000000001,3635.300000000001,-5.0,2.4993,4.661453333333333,16.096668444444443,3356.2000000000003,4.0008,3.9341,0.013339999999999996,0.03743999999999996,0.4743010279588815
112,95.97440639053136,4.1958,4.188,2.7074,3.0124,2.5000999999999998,4.1973,3.819849777777778,14.59848088888889,5500.0,0.1,4.1998,4.663142666666666,18.14012444444445,9115.800000000001,3615.800000000001,-5.0,2.4996,4.660587555555556,16.095509333333332,3355.6000000000004,3.9899,3.935,0.01097999999999999,0.03961999999999995,0.4739410423583058
113,95.92185364215165,4.1958,4.188,2.7018,3.014,2.5003,4.1979,3.819860444444445,14.598588444444443,5500.0,0.1,4.1998,4.662031555555555,18.13550044444445,9155.5,3655.5,-4.9996,2.5,4.658035555555555,16.077754666666667,3353.8,3.9887,3.9326,0.011220897671813798,0.03986318905512433,0.47350317961844574
114,95.87558855279964,4.1958,4.1877,2.7058,3.0149,2.5000999999999998,4.1989,3.812824,14.575932444444444,5490.0,0.1,4.1998,4.658964,18.129407999999998,9184.7,3694.7000000000007,-5.0,2.4996,4.655788888888889,16.066149333333332,3352.2000000000003,3.9896,3.9313,0.011660000000000004,0.03962000000000012,0.4735810567577298
115,95.85584695087434,4.1958,4.1877,2.708,3.0152,2.5000999999999998,4.1979,3.812856,14.574810666666666,5490.0,0.1,4.1995,4.657403555555556,18.121640888888887,9149.800000000001,3659.800000000001,-5.0,2.4993,4.6548302222222215,16.06485688888889,3351.5,3.988,3.9316,0.011280000000000002,0.03994000000000009,0.47306107755689764
116,95.82723672944716,4.1958,4.1877,2.7036,3.0152,2.5003,4.1979,3.805872888888889,14.548595555555556,5480.0,0.1,4.1998,4.656420444444444,18.120554666666667,9190.5,3710.5,-5.0,2.4996,4.653440888888889,16.05920533333333,3350.5,3.9921,3.931,0.012220000000000031,0.039120000000000044,0.47302323721153444
117,95.87464586156258,4.1958,4.188,2.7027,3.014,2.5003,4.1979,3.812866666666667,14.57602311111111,5490.0,0.1,4.1998,4.656452,18.11889422222222,9127.7,3637.7000000000007,-5.0,2.4996,4.655743111111111,16.08115377777778,3352.1000000000004,3.9936,3.935,0.011719999999999953,0.038879999999999984,0.47350317961844574
118,95.86572232800803,4.1958,4.188,2.703,3.0143,2.5003,4.1985,3.8198595555555563,14.600483555555556,5500.0,0.1,4.1998,4.657767555555555,18.11952,9113.5,3613.5,-5.0,2.5,4.655309777777777,16.081640888888888,3351.8,3.9983,3.9357,0.012519999999999953,0.03793999999999995,0.4736231652201736
119,95.82538795634149,4.1958,4.188,2.6996,3.0152,2.5003,4.1985,3.819843111111111,14.600515555555555,5500.0,0.1,4.1998,4.656858222222223,18.115799111111112,9103.0,3603.0,-5.0,2.4996,4.653351111111111,16.07090133333333,3350.4,3.9915,3.9357,0.011159999999999925,0.03929999999999998,0.4732632084149902
120,95.77307316885658,4.1958,4.1877,2.6965,3.0161,2.5000999999999998,4.1989,3.812859111111111,14.575809777777778,5490.0,0.1,4.1998,4.653944,18.10811911111111,9134.2,3644.2000000000007,-5.0,2.4996,4.650810666666667,16.056904888888887,3348.6000000000004,3.989,3.9332,0.011160000000000014,0.03974000000000011,0.4731010759569619
121,95.79433405957168,4.1958,4.188,2.6965,3.0152,2.5000999999999998,4.1985,3.812851555555556,14.577782222222222,5490.0,0.1,4.1998,4.6532160000000005,18.107109333333334,9113.0,3623.0,-5.0,2.5,4.651843111111111,16.070785777777775,3349.3,3.9983,3.936,0.012460000000000004,0.03793999999999995,0.4733010679572818
122,95.78912637691266,4.1958,4.188,2.6959,3.0149,2.5000999999999998,4.1989,3.8198764444444446,14.602697777777776,5500.0,0.1,4.1998,4.653689777777777,18.104544,9077.2,3577.2000000000007,-5.0003,2.5,4.6515902222222225,16.07453333333333,3349.1000000000004,3.9908,3.9372,0.010719356838589747,0.0394376337419754,0.4735810567577298
123,96.05240264996914,4.1998,4.1998,2.7064,3.0146,2.5000999999999998,4.1989,3.819882666666667,14.601344,5500.0,0.1,4.1998,4.653657333333333,18.103025777777777,9069.400000000001,3569.4000000000015,-5.0,2.4996,4.664375111111111,16.12800355555556,3358.3,4.0063,3.9446,0.012340000000000106,0.038699999999999866,0.47370105195792167
124,95.7694030796716,4.1961,4.1883,2.6959,3.0152,2.5000999999999998,4.1989,3.819881333333333,14.600944,5500.0,0.1,4.1998,4.652990222222223,18.09983111111111,9063.900000000001,3563.9000000000015,-5.0,2.5,4.650632444444445,16.076042666666666,3348.4,3.9992,3.9384,0.012159999999999994,0.037819999999999965,0.47346106155753775
125,95.74950588793048,4.1961,4.1883,2.6953,3.0152,2.5000999999999998,4.1989,3.81988,14.60132,5500.0,0.1,4.1998,4.652208,18.096928,9071.400000000001,3571.4000000000015,-5.0,2.4993,4.649666222222222,16.073491555555556,3347.7000000000003,3.9911,3.9384,0.010539999999999949,0.03944000000000001,0.47346106155753775
