Repository: simonapepe/HKUST-dataset

# HKUST-dataset
This repository contains cycling data from 5 different batches of lithium-ion batteries

File: CHAM/H21_DataSet.csv (part 2 of 8)
H21_Cycle_Num,H21_Cycle_Life(%),H21_C_Rest_Start_Volt(V),H21_C_Rest_End_Volt(V),H21_D_Rest_Start_Volt(V),H21_D_Rest_End_Volt(V),H21_CC_Chg_Cur(A),H21_CC_Chg_Volt(V),H21_CC_Chg_CapaCity(Ah),H21_CC_Chg_Energy(Wh),H21_CC_Chg_Time(s),H21_CCCV_Chg_Cur(A),H21_CCCV_Chg_Volt(V),H21_CCCV_Chg_CapaCity(Ah),H21_CCCV_Chg_Energy(Wh),H21_CCCV_Chg_Time(s),H21_CV_Chg_Time(s),H21_CC_Dischg_Cur(A),H21_CC_Dischg_Volt(V),H21_CC_Dischg_CapaCity(Ah),H21_CC_Dischg_Energy(Wh),H21_CC_Dischg_Time(s),H21_Volt_CC_DChg_00s,H21_Volt_CC_DChg_10s,H21_Rin(ohm),DChg_IR,Chg_IR
126,95.68313310296888,4.1958,4.188,2.7039,3.0168,2.5003,4.1985,3.8129239999999998,14.574174222222222,5490.0,0.1,4.1998,4.650301777777778,18.090981333333332,9083.2,3593.2000000000007,-5.0,2.4996,4.646443111111111,16.053175111111113,3345.4,3.9936,3.936,0.011519999999999975,0.038879999999999984,0.47262328520577535
127,95.59237847863362,4.1958,4.188,2.7089,3.0202,2.5003,4.1982,3.8059382222222222,14.548997333333332,5480.0,0.1,4.1998,4.6479684444444445,18.085338666666665,9111.400000000001,3631.4000000000015,-4.9996,2.4996,4.642036,16.026623999999998,3342.3,3.9899,3.9357,0.01084086726938151,0.03962316985358823,0.4711434627844658
128,95.4698652271863,4.1954,4.1871,2.7055,3.0226,2.5000999999999998,4.1989,3.778004888888889,14.44966222222222,5440.0,0.09996,4.1995,4.640641777777778,18.07230293333333,9287.800000000001,3847.800000000001,-4.9996,2.5,4.636086666666667,15.985159111111113,3338.1000000000004,3.9977,3.9251,0.014521161692935434,0.037883030642451396,0.4705011799528019
129,95.44465052468088,4.1958,4.1871,2.7083,3.023,2.5000999999999998,4.1979,3.778024888888889,14.449157333333332,5440.0,0.1,4.1995,4.637973777777778,18.060508444444444,9230.300000000001,3790.300000000001,-5.0,2.5,4.634862222222222,15.982490666666669,3337.2000000000003,3.9853,3.9257,0.011920000000000019,0.04035999999999999,0.4699412023519058
130,95.40696117988333,4.1954,4.1874,2.7089,3.0245,2.5,4.1985,3.778023111111111,14.44994666666667,5440.0,0.1,4.1995,4.637331555555557,18.058611555555554,9238.900000000001,3798.9000000000015,-4.9996,2.5,4.633032,15.971532444444444,3335.9,3.988,3.9257,0.012460996879750384,0.03988319065525247,0.46959999999999996
131,95.46733002842258,4.1954,4.1874,2.6968,3.0214,2.5000999999999998,4.1989,3.771036444444445,14.429754666666666,5430.0,0.09999,4.1995,4.6356224,18.06057955555556,9239.5,3809.5,-5.0003,2.4996,4.635963555555555,16.00061688888889,3337.9,3.9915,3.9298,0.012339259644421263,0.039177649341039615,0.47098116075357
132,95.46538973189584,4.1958,4.1877,2.7024,3.0217,2.5000999999999998,4.1989,3.792064444444444,14.50019111111111,5460.0,0.1,4.1995,4.638600444444444,18.05533155555556,9146.6,3686.6000000000004,-5.0,2.5,4.635869333333333,16.004588444444444,3337.8,3.9908,3.9316,0.011840000000000028,0.03938000000000006,0.4708611655533779
133,95.45959629934198,4.1958,4.1877,2.7055,3.0214,2.5000999999999998,4.1979,3.7851337777777774,14.473448888888889,5450.0,0.1,4.1995,4.637698666666666,18.053921777777777,9152.5,3702.5,-5.0,2.5,4.635587999999999,16.00479822222222,3337.6000000000004,3.988,3.9319,0.011219999999999963,0.03994000000000009,0.4705811767529299
134,95.2342930936884,4.1954,4.1865,2.7095,3.0279,2.5000999999999998,4.1985,3.764171555555556,14.393227555555555,5420.0,0.1,4.1992,4.633208,18.042709333333327,9344.7,3924.7000000000007,-5.0003,2.4996,4.624647111111111,15.929230222222223,3329.9,3.9874,3.9202,0.013439193648381127,0.03981761094334332,0.4682212711491542
135,95.22627564200246,4.1954,4.1865,2.7015,3.0279,2.5,4.1985,3.757149333333333,14.375992888888888,5410.0,0.1,4.1995,4.627136444444444,18.02949155555556,9324.5,3914.5,-5.0,2.4993,4.624257777777778,15.933592888888889,3329.6000000000004,3.9877,3.9214,0.013259999999999916,0.039759999999999976,0.4682400000000001
136,95.21234577731528,4.1954,4.1871,2.6987,3.0282,2.5000999999999998,4.1982,3.757168,14.374614222222222,5410.0,0.09998,4.1995,4.6265301333333335,18.02549617777778,9320.7,3910.7000000000007,-4.9996,2.4996,4.623581333333333,15.930917333333333,3329.1000000000004,3.9877,3.9211,0.013321065685254775,0.03988319065525247,0.46798128074877005
137,95.23792657350498,4.1954,4.1871,2.7046,3.0261,2.5,4.1989,3.757168,14.374386666666668,5410.0,0.09997,4.1995,4.6256817777777774,18.02170168888889,9350.400000000001,3940.4000000000015,-5.0,2.4996,4.6248235555555555,15.947939555555557,3329.9,3.9936,3.9242,0.013879999999999981,0.03870000000000005,0.46912000000000004
138,95.3025238040978,4.1958,4.1877,2.7046,3.0254,2.5003,4.1979,3.778148888888889,14.449905777777778,5440.0,0.1,4.1998,4.629641777777778,18.02592355555556,9136.7,3696.7000000000007,-5.0,2.5,4.627960444444445,15.974380444444444,3332.1000000000004,3.9899,3.9301,0.011960000000000016,0.03956000000000008,0.46894372675278956
139,95.27946905432968,4.1958,4.1877,2.7005,3.0257,2.5003,4.1985,3.778157777777778,14.449897777777778,5440.0,0.1,4.1995,4.629345333333334,18.024590222222223,9153.0,3713.0,-5.0,2.4993,4.626840888888889,15.971233777777778,3331.3,3.989,3.9304,0.011719999999999953,0.03974000000000011,0.46906371235451744
140,95.08945727984154,4.1954,4.1865,2.699,3.0326,2.5,4.1979,3.7642742222222223,14.392443555555555,5420.0,0.1,4.1995,4.625285777777778,18.00825777777778,9259.400000000001,3839.4000000000015,-4.9996,2.4993,4.617613777777778,15.90562488888889,3324.8,3.9958,3.9202,0.015121209696775764,0.03814305144411546,0.4661199999999999
141,95.0728000172064,4.1954,4.1865,2.7083,3.0319,2.5000999999999998,4.1989,3.750233777777778,14.352297777777778,5400.0,0.1,4.1995,4.619288444444444,18.001889777777777,9311.300000000001,3911.300000000001,-5.0,2.5,4.616804888888889,15.906039111111111,3324.2000000000003,3.9902,3.9211,0.013820000000000032,0.03925999999999989,0.4667813287468503
142,95.0467432992271,4.1954,4.1865,2.7064,3.0326,2.5000999999999998,4.1979,3.743284,14.323732444444444,5390.0,0.1,4.1995,4.619001777777777,18.00130488888889,9310.400000000001,3920.4000000000015,-4.9996,2.5,4.615539555555555,15.901473777777776,3323.3,3.9899,3.9205,0.013881110488839088,0.039323145851668066,0.46610135594576213
143,95.02929893517076,4.1954,4.1865,2.7108,3.0329,2.5000999999999998,4.1989,3.743281777777778,14.324832,5390.0,0.1,4.1995,4.617370666666667,17.995568,9331.2,3941.2000000000007,-5.0,2.4996,4.614692444444445,15.895717333333334,3322.7000000000003,3.9859,3.9198,0.01322000000000001,0.040119999999999933,0.4663813447462102
144,95.07764160618112,4.1958,4.1874,2.7098,3.0316,2.5003,4.1985,3.757235555555556,14.376908444444444,5410.0,0.1,4.1998,4.618813777777778,17.99516977777778,9214.7,3804.7000000000007,-5.0,2.4996,4.61704,15.928588444444443,3324.3,3.9862,3.9279,0.011660000000000004,0.04024000000000001,0.46670399552053754
145,95.03376527811908,4.1958,4.1874,2.7033,3.0326,2.5000999999999998,4.1989,3.757231555555556,14.376104888888888,5410.0,0.09996,4.1995,4.618245688888889,17.991988622222223,9241.1,3831.1000000000004,-5.0,2.5,4.614909333333333,15.914739555555556,3322.8,3.9939,3.9248,0.013820000000000032,0.03870000000000005,0.46650133994640225
146,94.90749041406568,4.1954,4.1865,2.7117,3.0378,2.5000999999999998,4.1979,3.7502746666666664,14.348432,5400.0,0.1,4.1995,4.615519555555555,17.982055111111112,9213.300000000001,3813.300000000001,-4.9996,2.4996,4.608777333333333,15.871283555555555,3318.5,3.9859,3.9189,0.013401072085766895,0.04012320985678847,0.4640214391424343
147,94.83859158268248,4.1954,4.1861,2.7117,3.0385,2.5,4.1976,3.7223611111111112,14.248332444444443,5360.0,0.1,4.1995,4.608671999999999,17.970332444444445,9397.800000000001,4037.800000000001,-4.9996,2.5,4.605431555555556,15.85588622222222,3316.1000000000004,3.9828,3.9161,0.013341067285382827,0.040663253060244736,0.46364000000000016
148,94.838381078814,4.1951,4.1861,2.6993,3.0388,2.5003,4.1979,3.7293306666666663,14.273381333333333,5370.0,0.1,4.1995,4.608063111111113,17.96359466666667,9339.7,3969.7000000000007,-4.9996,2.5,4.605421333333334,15.85990933333333,3316.1000000000004,3.9834,3.9171,0.013261060884870795,0.04054324345947669,0.46358436987561474
149,94.7223110762102,4.1954,4.1861,2.7129,3.0428,2.5,4.1985,3.729325333333333,14.274587555555556,5370.0,0.1,4.1995,4.6060888888888885,17.95648177777778,9391.2,4021.2000000000007,-4.9996,2.4996,4.599784888888889,15.82575111111111,3312.1000000000004,3.9797,3.913,0.013341067285382827,0.04128330266421312,0.46227999999999997
150,94.8425270897886,4.1954,4.1865,2.7036,3.0378,2.5000999999999998,4.1982,3.729306666666667,14.280418666666666,5370.0,0.1,4.1995,4.6040568888888895,17.953927111111113,9310.2,3940.2000000000007,-5.0,2.4996,4.605622666666667,15.874844444444445,3316.2000000000003,3.9868,3.9217,0.013020000000000032,0.039939999999999906,0.4641414343426264
151,94.79853178127914,4.1954,4.1865,2.7105,3.0394,2.5000999999999998,4.1985,3.7363026666666665,14.299764444444444,5380.0,0.1,4.1995,4.607584888888889,17.958712888888886,9295.900000000001,3915.9000000000015,-5.0,2.4993,4.603486222222222,15.865219555555555,3314.7000000000003,3.988,3.9211,0.013379999999999993,0.03969999999999994,0.46362145514179437
152,94.7262648880005,4.1958,4.1865,2.712,3.0425,2.5,4.1973,3.729336,14.27261511111111,5370.0,0.1,4.1995,4.605584888888888,17.952412444444445,9293.6,3923.6000000000004,-4.9992,2.4996,4.5999768888888894,15.851815111111113,3312.2000000000003,3.9908,3.9226,0.013642182749239886,0.03914626340214425,0.4619200000000001
153,94.7846568306446,4.1954,4.1871,2.7098,3.0391,2.5000999999999998,4.1985,3.7293026666666664,14.278537777777778,5370.0,0.1,4.1995,4.602493777777778,17.945498666666666,9289.300000000001,3919.300000000001,-4.9996,2.4996,4.602812444444445,15.87093866666667,3314.2000000000003,3.997,3.9229,0.014821185694855599,0.038023041843347496,0.46374145034198644
154,94.79887041793712,4.1954,4.1871,2.7089,3.0385,2.5000999999999998,4.1989,3.7432417777777776,14.327096888888889,5390.0,0.1,4.1995,4.605506666666667,17.948179555555555,9237.800000000001,3847.800000000001,-5.0,2.4993,4.6035026666666665,15.881875555555556,3314.7000000000003,3.9865,3.9254,0.012220000000000031,0.040120000000000024,0.4641414343426264
155,94.78178299522293,4.1958,4.1874,2.703,3.0388,2.5000999999999998,4.1979,3.7432382222222222,14.324288000000001,5390.0,0.1,4.1995,4.6056595555555555,17.94602488888889,9210.5,3820.5,-4.9996,2.5,4.602672888888889,15.881454222222224,3314.1000000000004,3.998,3.926,0.014401152092167385,0.037883030642451396,0.4636214551417942
156,94.75295311758516,4.1958,4.1871,2.703,3.04,2.5000999999999998,4.1982,3.7432302222222225,14.324526222222225,5390.0,0.09997,4.1995,4.604447288888888,17.941208177777778,9205.2,3815.2000000000007,-4.9996,2.4996,4.6012728888888885,15.875274666666666,3313.1000000000004,3.9856,3.9257,0.011980958476678103,0.04030322425794068,0.46326146954121833
157,94.68593966867606,4.1954,4.1871,2.7033,3.0422,2.5,4.1973,3.736273777777778,14.296622222222222,5380.0,0.1,4.1995,4.602276444444445,17.933390222222222,9229.400000000001,3849.4000000000015,-4.9996,2.4996,4.5980186666666665,15.856654222222222,3310.8,3.9846,3.9236,0.012200976078086236,0.04050324025922076,0.4620400000000002
158,94.65103263587908,4.1954,4.1871,2.7098,3.0434,2.5,4.1976,3.7292995555555555,14.273031999999999,5370.0,0.09996,4.1995,4.599658666666667,17.928093866666668,9260.6,3890.6000000000004,-4.9996,2.4993,4.596323555555555,15.84760711111111,3309.6000000000004,3.9933,3.9226,0.014141131290503237,0.038763101048083844,0.46168000000000015
159,94.4527105347576,4.1951,4.1861,2.7132,3.0505,2.5,4.1976,3.7223546666666665,14.244853333333333,5360.0,0.1,4.1992,4.5951377777777775,17.90999288888889,9331.0,3971.0,-4.9996,2.5,4.586692888888889,15.787128888888889,3302.8,3.9822,3.9146,0.013521081686534944,0.04078326266101279,0.4588400000000002
160,94.34305632397094,4.1951,4.1855,2.7036,3.0536,2.5,4.1979,3.694470888888889,14.150168888888889,5320.0,0.1,4.1992,4.586996888888889,17.898069333333332,9458.1,4138.1,-4.9996,2.5,4.581368,15.755751111111111,3299.0,3.9927,3.9096,0.0166213297063765,0.03856308504680376,0.45771999999999996
161,94.29169338006518,4.1951,4.1855,2.7105,3.0552,2.4998,4.1982,3.687522,14.126822222222225,5310.0,0.1,4.1992,4.583564444444444,17.88947911111111,9493.1,4183.1,-4.9996,2.5,4.578873777777778,15.744944,3297.2000000000003,3.9856,3.909,0.015321225698055845,0.03998319865589255,0.45723657892631403
162,94.7484135559,4.1992,4.1995,2.7083,3.0481,2.5,4.1979,3.701439111111111,14.180961777777778,5330.0,0.1,4.1995,4.584623111111111,17.88983288888889,9324.900000000001,3994.9000000000015,-4.9996,2.5,4.601052444444445,15.86469511111111,3313.0,3.9942,3.9267,0.01350108008640698,0.0410632850628049,0.45992
163,94.46540483326034,4.1954,4.1865,2.708,3.049,2.5000999999999998,4.1985,3.7223566666666668,14.252259555555556,5360.0,0.1,4.1995,4.590783111111111,17.899210666666665,9258.7,3898.7000000000007,-5.0,2.5,4.587309333333334,15.812992,3303.1000000000004,3.9834,3.9217,0.012340000000000018,0.04061999999999992,0.4597816087356507
164,94.43414958496416,4.1954,4.1871,2.6996,3.0499,2.5,4.1982,3.7153991111111115,14.225301333333332,5350.0,0.1,4.1995,4.5890817777777775,17.89432,9289.5,3939.5,-4.9996,2.5,4.585791555555557,15.807806222222222,3302.0,3.9902,3.9211,0.013821105688455109,0.03938315065205213,0.45931999999999995
165,94.47266264055136,4.1958,4.1871,2.707,3.0484,2.5,4.1989,3.7223633333333326,14.25384888888889,5360.0,0.1,4.1995,4.588866222222222,17.89272711111111,9256.400000000001,3896.4000000000015,-5.0,2.4996,4.587661777777777,15.82320177777778,3303.3,3.9843,3.9236,0.01214000000000004,0.04055999999999997,0.46020000000000005
166,94.4875535011598,4.1954,4.1874,2.708,3.0478,2.5,4.1976,3.7224,14.24961688888889,5360.0,0.09997,4.1995,4.590078577777778,17.893427199999998,9215.300000000001,3855.300000000001,-4.9996,2.4996,4.588384888888889,15.83338488888889,3303.8,3.9977,3.9257,0.014401152092167385,0.03794303544283547,0.45992000000000016
167,94.50903404808548,4.1958,4.1874,2.7089,3.0471,2.5000999999999998,4.1976,3.7293702222222223,14.274573333333334,5370.0,0.1,4.1995,4.590993333333333,17.892983111111114,9162.900000000001,3792.9000000000015,-5.0,2.5,4.589428,15.846510222222223,3304.5,3.993,3.9288,0.012840000000000008,0.03888000000000007,0.4601815927362908
168,94.50643478292704,4.1954,4.1877,2.6974,3.0468,2.5000999999999998,4.1979,3.736343555555556,14.30057688888889,5380.0,0.1,4.1995,4.591853777777778,17.89336,9134.400000000001,3754.4000000000015,-5.0,2.4996,4.589301777777778,15.84928533333333,3304.4,3.9868,3.9298,0.011399999999999988,0.04018000000000006,0.4604215831366744
169,94.46565194649725,4.1958,4.1877,2.7061,3.0481,2.5,4.1982,3.736336888888889,14.300941333333334,5380.0,0.1,4.1998,4.590863555555556,17.889596444444443,9131.0,3751.0,-5.0,2.5,4.587321333333334,15.84231288888889,3303.0,3.9933,3.9298,0.012699999999999979,0.03888000000000007,0.46004000000000006
170,94.40206147353622,4.1954,4.1874,2.707,3.0502,2.5000999999999998,4.1982,3.72938,14.275479111111112,5370.0,0.1,4.1995,4.588536,17.883525333333335,9170.1,3800.1000000000004,-4.9996,2.5,4.584233333333334,15.822908444444444,3300.8,3.9927,3.9276,0.013021041683334698,0.038943115449235954,0.4591816327346907
171,94.27629914064084,4.1958,4.1871,2.7052,3.0564,2.5,4.1979,3.7224222222222223,14.249564444444443,5360.0,0.1,4.1995,4.585994666666666,17.87618488888889,9164.800000000001,3804.800000000001,-4.9996,2.5,4.578126222222222,15.781032888888888,3296.5,3.9911,3.9226,0.013701096087686972,0.039203136250900106,0.4565999999999999
172,94.20469121599388,4.1954,4.1865,2.7098,3.0567,2.4998,4.1976,3.6945486666666665,14.150364444444444,5320.0,0.1,4.1995,4.577647111111111,17.858917333333334,9314.400000000001,3994.4000000000015,-4.9996,2.5,4.5746488888888885,15.76528711111111,3294.0,3.9822,3.9186,0.012721017681414534,0.04086326906152482,0.45639651172093776
173,94.16795371477548,4.1954,4.1865,2.7095,3.0574,2.5,4.1985,3.701513555555556,14.176435555555555,5330.0,0.1,4.1995,4.576649777777778,17.851557333333336,9297.900000000001,3967.9000000000015,-4.9996,2.4996,4.57286488888889,15.760816,3292.7000000000003,3.984,3.9195,0.012901032082566561,0.040503240259220676,0.45644000000000007
174,94.1132501660006,4.1954,4.1865,2.7046,3.0592,2.5,4.1989,3.701509777777778,14.17783111111111,5330.0,0.1,4.1995,4.574782666666667,17.845123555555553,9287.2,3957.2000000000007,-4.9996,2.4996,4.570208444444445,15.74831111111111,3290.8,3.9849,3.9186,0.013261060884870795,0.04032322585806856,0.45587999999999995
175,94.21885904157588,4.1958,4.1871,2.7098,3.0549,2.5,4.1976,3.7015144444444448,14.180069333333332,5330.0,0.1,4.1995,4.574192,17.84486933333333,9208.900000000001,3878.9000000000015,-4.9996,2.5,4.575336888888889,15.787285333333331,3294.4,3.9915,3.9248,0.013341067285382827,0.03912312985038807,0.4570800000000002
176,94.17609929925092,4.1954,4.1871,2.7033,3.0571,2.5000999999999998,4.1989,3.715513777777778,14.226504888888888,5350.0,0.1,4.1995,4.577301777777778,17.845585777777778,9191.400000000001,3841.4000000000015,-5.0,2.5,4.573260444444444,15.778295111111111,3292.9,3.9846,3.9248,0.011960000000000016,0.04050000000000002,0.4567017319307228
177,94.15991795840534,4.1954,4.1874,2.7033,3.0571,2.5,4.1976,3.708547777777778,14.200296888888888,5340.0,0.1,4.1995,4.575091111111111,17.83935111111111,9179.300000000001,3839.300000000001,-4.9996,2.4996,4.572474666666667,15.779877333333333,3292.3,3.9896,3.9251,0.012901032082566561,0.03956316505320434,0.4562000000000001
178,93.97663315536605,4.1954,4.1861,2.7027,3.0629,2.5,4.1976,3.687641777777778,14.122471111111112,5310.0,0.1,4.1995,4.571241333333333,17.833066666666667,9333.6,4023.6000000000004,-4.9996,2.4996,4.563574222222224,15.71992711111111,3286.0,3.988,3.9158,0.014441155292423402,0.03962316985358823,0.45388000000000017
179,93.93947464641067,4.1954,4.1861,2.7021,3.0645,2.5000999999999998,4.1973,3.680673333333333,14.099974222222224,5300.0,0.1,4.1995,4.565659555555556,17.816401777777777,9334.300000000001,4034.300000000001,-5.0,2.4996,4.561769777777777,15.714396444444445,3284.7000000000003,3.9812,3.9161,0.013019999999999943,0.040979999999999975,0.45310187592496326
180,93.96348123975795,4.1954,4.1865,2.7111,3.0629,2.5,4.1982,3.6876486666666666,14.128244444444444,5310.0,0.1,4.1995,4.5646613333333335,17.81125511111111,9279.0,3969.0,-5.0,2.5,4.562935555555556,15.72688177777778,3285.5,3.9837,3.9186,0.013019999999999943,0.04055999999999997,0.45411999999999997
181,94.01802919871702,4.1954,4.1865,2.7092,3.0605,2.5,4.1982,3.680713777777778,14.099409777777776,5300.0,0.1,4.1995,4.565555555555556,17.815260444444444,9337.1,4037.1000000000004,-4.9996,2.4996,4.565584444444445,15.748862222222222,3287.3,3.9927,3.9214,0.014261140891271286,0.03876310104808375,0.4550799999999999
182,94.0387501012478,4.1954,4.1874,2.7043,3.0598,2.5000999999999998,4.1989,3.708613555555556,14.204333333333334,5340.0,0.09996,4.1995,4.568659555555556,17.816136533333335,9194.300000000001,3854.300000000001,-5.0,2.4996,4.566590666666667,15.759399111111112,3288.0,3.9843,3.9236,0.01214000000000004,0.04062000000000001,0.4556217751289949
183,94.01025886026798,4.1954,4.1871,2.703,3.0605,2.5003,4.1979,3.7016591111111112,14.175234666666666,5330.0,0.1,4.1995,4.568308888888889,17.814757333333336,9198.300000000001,3868.300000000001,-4.9996,2.5,4.5652071111111105,15.755365333333332,3287.0,3.997,3.9236,0.014681174493959498,0.038023041843347496,0.4549054113506377
184,93.77735005832328,4.1954,4.1858,2.6993,3.0685,2.5000999999999998,4.1985,3.6877595555555556,14.120592,5310.0,0.1,4.1995,4.563159555555556,17.796832,9327.6,4017.6000000000004,-4.9996,2.4996,4.553896888888889,15.679584,3279.0,3.9896,3.9112,0.015681254500359988,0.03924313945115621,0.4519819207231712
185,93.75792878837176,4.1954,4.1861,2.7046,3.0688,2.5,4.1989,3.673789777777778,14.078959999999999,5290.0,0.09996,4.1995,4.556276622222223,17.784934399999997,9357.6,4067.6000000000004,-4.9996,2.4996,4.552953777777778,15.681063111111111,3278.3,3.9818,3.9136,0.013641091287302903,0.040863269061524904,0.45204000000000005
186,93.76199242826738,4.1954,4.1861,2.7108,3.0685,2.5000999999999998,4.1985,3.6738020000000002,14.078208888888888,5290.0,0.1,4.1995,4.55528,17.77997511111111,9342.400000000001,4052.4000000000015,-5.0,2.4996,4.553151111111111,15.68623111111111,3278.4,3.98,3.9143,0.013140000000000018,0.041219999999999944,0.4519819207231712
187,93.77109900866408,4.1951,4.1861,2.7098,3.0664,2.5,4.1979,3.673822222222222,14.076113777777781,5290.0,0.1,4.1995,4.554646222222223,17.775121777777777,9320.0,4030.0,-5.0,2.4996,4.553593333333334,15.693111111111111,3278.7000000000003,3.9794,3.913,0.013280000000000047,0.04133999999999993,0.4526
188,93.8328407085194,4.1954,4.1871,2.7055,3.0657,2.5000999999999998,4.1976,3.687791333333333,14.126570666666668,5310.0,0.1,4.1995,4.558564444444444,17.783388444444444,9201.2,3891.2000000000007,-5.0,2.4996,4.556591555555555,15.721836444444444,3280.8,3.9871,3.9233,0.012760000000000016,0.040000000000000036,0.4527418903243872
189,93.79606659793257,4.1958,4.1871,2.7095,3.0667,2.5,4.1979,3.687795555555555,14.126185777777781,5310.0,0.1,4.1995,4.557985777777778,17.780544000000003,9223.6,3913.6000000000004,-4.9996,2.5,4.554805777777777,15.713443555555555,3279.5,3.9849,3.9214,0.01270101608128648,0.04044323545883669,0.4524799999999999
190,93.61764168855218,4.1954,4.1861,2.6999,3.0732,2.5000999999999998,4.1982,3.687785555555556,14.127263999999998,5310.0,0.1,4.1995,4.554348444444445,17.766408888888886,9235.2,3925.2000000000007,-4.9996,2.4996,4.546141333333333,15.657408,3273.4,3.9818,3.913,0.01376110088807104,0.040863269061524904,0.44998200071997124
191,93.5745799189377,4.1954,4.1861,2.7101,3.0732,2.5000999999999998,4.1982,3.659907111111111,14.027562666666668,5270.0,0.1,4.1995,4.546925333333333,17.752579555555556,9355.1,4085.1000000000004,-4.9996,2.5,4.544050222222222,15.65072,3271.9,3.9902,3.913,0.015441235298823982,0.039183134650771966,0.44998200071997124
192,93.5351882385082,4.1954,4.1858,2.7111,3.0741,2.5,4.1979,3.6599102222222224,14.025932444444445,5270.0,0.1,4.1995,4.545776888888889,17.74611733333333,9333.2,4063.2000000000007,-5.0,2.4993,4.542137333333333,15.644186666666666,3270.5,3.9849,3.9133,0.014320000000000022,0.04018000000000006,0.44951999999999986
193,93.4578234906758,4.1954,4.1858,2.703,3.0775,2.5000999999999998,4.1985,3.6599144444444445,14.0282,5270.0,0.1,4.1995,4.543938222222222,17.74064711111111,9352.800000000001,4082.800000000001,-4.9996,2.4996,4.538380444444444,15.622085333333333,3267.8,3.9803,3.9102,0.014021121689735188,0.041103288263061095,0.4483820647174113
194,93.59077956446748,4.1954,4.1865,2.7086,3.0719,2.5000999999999998,4.1985,3.6668951111111108,14.05792888888889,5280.0,0.1,4.1995,4.542506222222222,17.735056,9249.300000000001,3969.300000000001,-4.9996,2.4996,4.544836888888889,15.67356088888889,3272.3,3.9924,3.9195,0.014581166493319414,0.03882310584846782,0.45062197512099533
195,93.53866612850896,4.1954,4.1865,2.7095,3.0732,2.5000999999999998,4.1989,3.6738966666666664,14.07812888888889,5290.0,0.09997,4.1995,4.546210488888889,17.741411555555555,9250.6,3960.6000000000004,-5.0,2.4993,4.542306222222224,15.661123555555555,3270.5,3.9818,3.918,0.012759999999999928,0.040939999999999976,0.4502619895204193
196,93.43594939303954,4.1954,4.1865,2.707,3.0784,2.5000999999999998,4.1979,3.666938,14.051415111111112,5280.0,0.09998,4.1995,4.5444704,17.736607288888887,9273.7,3993.7000000000007,-4.9996,2.5,4.537318222222222,15.63534577777778,3267.0,3.9822,3.9189,0.012661012881030553,0.04086326906152482,0.44778208871645137
197,93.27962738984812,4.1954,4.1858,2.7039,3.0815,2.5,4.1976,3.639075777777778,13.950217777777778,5240.0,0.1,4.1995,4.535879555555555,17.716250666666667,9415.800000000001,4175.800000000001,-4.9996,2.5,4.529727111111112,15.589027555555557,3261.6000000000004,3.9859,3.9087,0.015441235298823892,0.03998319865589255,0.4464400000000001
198,93.27098757889888,4.1951,4.1858,2.7117,3.0815,2.5000999999999998,4.1982,3.6390391111111113,13.953818666666667,5240.0,0.1,4.1995,4.532333333333333,17.705125333333335,9406.1,4166.1,-4.9996,2.4993,4.5293075555555555,15.589187555555556,3261.3,3.9778,3.9087,0.013821105688455019,0.041603328266261425,0.4466621335146594
199,93.23738933102328,4.1954,4.1858,2.7095,3.0822,2.5000999999999998,4.1989,3.646013555555556,13.980764444444443,5250.0,0.1,4.1995,4.5315751111111116,17.69967822222222,9358.7,4108.700000000001,-4.9996,2.5,4.5276760000000005,15.588108444444444,3260.1000000000004,3.9803,3.9102,0.014021121689735188,0.041103288263061095,0.44666213351465955
200,93.28196123708544,4.1954,4.1861,2.7046,3.0803,2.5000999999999998,4.1979,3.639035555555556,13.955390222222222,5240.0,0.1,4.1995,4.530652444444445,17.699728,9341.400000000001,4101.4000000000015,-4.9996,2.4996,4.529840444444444,15.608236444444445,3261.6000000000004,3.98,3.9143,0.013141051284102746,0.04122329786382905,0.44702211911523543
201,93.23511039783855,4.1954,4.1861,2.7117,3.0819,2.5000999999999998,4.1976,3.646053555555556,13.975661333333331,5250.0,0.1,4.1995,4.531623111111111,17.69460088888889,9315.2,4065.2000000000007,-4.9996,2.5,4.527565333333333,15.59772622222222,3260.0,3.9797,3.9133,0.013281062484998758,0.04128330266421312,0.4462621495140196
202,93.1891564881182,4.1958,4.1861,2.6996,3.0831,2.5,4.1985,3.646018,13.979032888888888,5250.0,0.1,4.1995,4.529195111111111,17.687932444444442,9329.2,4079.2000000000007,-4.9996,2.4993,4.525333777777778,15.588410666666668,3258.4,3.9899,3.9127,0.015441235298823892,0.03924313945115603,0.44616000000000006
203,93.003235810552,4.1951,4.1855,2.7139,3.089,2.5,4.1973,3.6321264444444448,13.922469333333332,5230.0,0.1,4.1992,4.524750666666667,17.671020444444448,9386.900000000001,4156.9000000000015,-4.9996,2.5,4.516305333333333,15.534049777777778,3252.0,3.9874,3.9056,0.01636130890471235,0.03962316985358832,0.4433200000000001
204,92.90795077687366,4.1954,4.1852,2.7108,3.0915,2.5,4.1976,3.611205333333333,13.851486222222222,5200.0,0.1,4.1995,4.517012444444444,17.65527111111111,9482.300000000001,4282.300000000001,-4.9996,2.4996,4.511678222222222,15.50855288888889,3248.7000000000003,3.9902,3.9019,0.017661412913033095,0.03900312024961994,0.4424400000000002
205,92.84691380736058,4.1951,4.1852,2.7148,3.093,2.5,4.1973,3.604234444444444,13.82669511111111,5190.0,0.1,4.1992,4.5135151111111105,17.644979555555555,9516.7,4326.700000000001,-4.9996,2.5,4.508714222222222,15.496282666666666,3246.6000000000004,3.9747,3.9009,0.01476118089447153,0.04210336826946158,0.4417200000000001
206,92.9694087541237,4.1951,4.1858,2.7033,3.0884,2.5,4.1985,3.618141777777778,13.88260533333333,5210.0,0.1,4.1995,4.513399555555556,17.642149333333336,9394.300000000001,4184.300000000001,-4.9996,2.5,4.514662666666667,15.54328711111111,3250.8,3.9781,3.9102,0.013581086486918923,0.04154332346587736,0.44404000000000005
207,92.95214743690948,4.1954,4.1858,2.7074,3.089,2.5,4.1989,3.6320842222222223,13.930399111111111,5230.0,0.1,4.1995,4.516972888888889,17.646474666666666,9329.6,4099.6,-4.9996,2.4996,4.513824444444444,15.543152,3250.2000000000003,3.9893,3.9105,0.01576126090087211,0.03930314425154019,0.44396
208,92.90962565547927,4.1951,4.1858,2.703,3.0896,2.5,4.1982,3.6251131111111112,13.90296888888889,5220.0,0.1,4.1995,4.515576444444445,17.642419555555556,9349.900000000001,4129.9000000000015,-4.9996,2.4993,4.511759555555555,15.535518222222224,3248.7000000000003,3.9862,3.9105,0.015141211296903817,0.039923193855508486,0.44344
209,92.90743824571568,4.1954,4.1861,2.7055,3.0896,2.5,4.1982,3.6251137777777775,13.903475555555557,5220.0,0.1,4.1995,4.514660888888889,17.639109333333334,9324.800000000001,4104.800000000001,-4.9996,2.4993,4.511653333333333,15.541674666666665,3248.6000000000004,3.9794,3.9133,0.01322105768461478,0.0413433074645971,0.44344
210,92.88724817902714,4.1954,4.1861,2.7108,3.0902,2.5000999999999998,4.1976,3.625127111111111,13.901678222222225,5220.0,0.1,4.1995,4.513986222222222,17.634432,9316.1,4096.1,-4.9996,2.5,4.510672888888889,15.541690666666668,3247.9,3.9905,3.9143,0.015241219297543813,0.03912312985038799,0.4429422823087079
211,92.85820779752088,4.1954,4.1861,2.7101,3.0902,2.4998,4.1973,3.6251173333333333,13.901457777777777,5220.0,0.1,4.1995,4.512107111111112,17.62636266666667,9279.400000000001,4059.4000000000015,-5.0,2.4996,4.509262666666666,15.541103999999999,3246.9,3.9908,3.9158,0.015000000000000036,0.039059999999999914,0.44287543003440294
212,92.8380634925429,4.1954,4.1865,2.7024,3.0912,2.5,4.1989,3.6320633333333334,13.929936,5230.0,0.1,4.1995,4.511557333333333,17.62336888888889,9276.0,4046.0,-5.0,2.4993,4.5082844444444445,15.538851555555556,3246.2000000000003,3.98,3.9161,0.012779999999999968,0.041299999999999934,0.44308
213,92.8118603370899,4.1954,4.1865,2.7098,3.0912,2.5,4.1989,3.632065777777778,13.93027022222222,5230.0,0.1,4.1995,4.510056444444444,17.61739022222222,9272.400000000001,4042.4000000000015,-4.9996,2.4996,4.507012,15.536023111111112,3245.3,3.9843,3.9164,0.013581086486919013,0.0404432354588366,0.44308
214,92.76081772515792,4.1954,4.1861,2.7027,3.0927,2.5000999999999998,4.1979,3.6251013333333337,13.901795555555557,5220.0,0.09996,4.1995,4.508507377777778,17.611655111111112,9282.6,4062.6000000000004,-4.9996,2.4993,4.504533333333334,15.524576,3243.5,3.98,3.9152,0.01296103688295063,0.04122329786382905,0.44206231750729974
215,92.59798840672823,4.1954,4.1858,2.7086,3.0967,2.5,4.1989,3.625106888888889,13.904291555555556,5220.0,0.1,4.1995,4.5048084444444445,17.59858488888889,9274.900000000001,4054.9000000000015,-4.9996,2.5,4.496626222222222,15.481002666666667,3237.9,3.9862,3.9105,0.015141211296903817,0.039923193855508486,0.4408800000000001
216,92.53772023395216,4.1954,4.1855,2.7064,3.0974,2.4998,4.1979,3.5972664444444447,13.802433777777779,5180.0,0.1,4.1992,4.497014222222222,17.58074311111111,9408.900000000001,4228.9000000000015,-4.9996,2.5,4.493699555555556,15.466485333333335,3235.8,3.9787,3.9074,0.014261140891271286,0.04136330906472524,0.4402352188175053
217,92.50603482557696,4.1954,4.1858,2.7123,3.098,2.5,4.1985,3.604218,13.830440000000001,5190.0,0.1,4.1992,4.4958191111111105,17.574563555555557,9372.5,4182.5,-4.9992,2.499,4.492160888888889,15.464021333333333,3234.7000000000003,3.9775,3.9087,0.013762201952312364,0.04166666666666674,0.4402000000000001
218,92.42586030871765,4.1954,4.1858,2.7139,3.1005,2.4998,4.1989,3.604228,13.830727999999999,5190.0,0.1,4.1992,4.493971999999999,17.567047111111112,9357.400000000001,4167.4000000000015,-4.9992,2.4996,4.488267555555555,15.447203555555555,3231.9,3.9921,3.9084,0.016742678828612644,0.03874619939190274,0.43939515161212905
219,92.4972394248119,4.1954,4.1861,2.7117,3.0977,2.5000999999999998,4.1985,3.6042364444444437,13.833448888888888,5190.0,0.1,4.1995,4.491736888888888,17.560483555555553,9315.2,4125.200000000001,-5.0,2.4996,4.491733777777777,15.474076444444444,3234.3,3.9828,3.913,0.013960000000000061,0.04065999999999992,0.44030238790448384
220,92.42844126919188,4.1951,4.1858,2.7033,3.0992,2.5,4.1982,3.6042579999999997,13.827711111111112,5190.0,0.09996,4.1995,4.493008,17.559995733333334,9328.400000000001,4138.4000000000015,-4.9996,2.4993,4.488392888888889,15.458300444444443,3231.9,3.9862,3.9109,0.015061204896391785,0.039923193855508486,0.4395999999999999
221,92.32455303393276,4.1958,4.1861,2.7108,3.1023,2.5000999999999998,4.1979,3.5973200000000003,13.80233866666667,5180.0,0.1,4.1995,4.490244888888888,17.55216,9351.1,4171.1,-4.9996,2.5,4.483348,15.43744711111111,3228.3,3.9825,3.9118,0.014141131290503237,0.0407232578606288,0.43822247110115586
222,92.2551874331021,4.1954,4.1855,2.7008,3.1023,2.5,4.1973,3.576429111111111,13.726057777777777,5150.0,0.1,4.1992,4.483384,17.534643555555554,9423.400000000001,4273.4000000000015,-4.9992,2.4993,4.4799795555555555,15.41767288888889,3225.9,3.9766,3.9068,0.013962233957433162,0.04178668586973922,0.43800000000000006
223,92.23002764464933,4.1951,4.1858,2.7043,3.1029,2.5,4.1989,3.5903335555555556,13.781120000000001,5170.0,0.1,4.1992,4.482212444444444,17.526497777777777,9369.2,4199.200000000001,-4.9996,2.5,4.478757777777778,15.416727111111111,3225.0,3.9787,3.9074,0.014261140891271286,0.04142331386510931,0.4384
224,92.5100343990778,4.1992,4.1995,2.7083,3.1029,2.5,4.1982,3.590344,13.778324444444445,5170.0,0.1,4.1995,4.481978222222222,17.522723555555554,9315.900000000001,4145.9000000000015,-4.9996,2.5,4.492355111111111,15.47823111111111,3234.8,3.9973,3.9183,0.015801264101128126,0.0404432354588366,0.43811999999999995
225,92.20823591809204,4.1954,4.1858,2.7105,3.1023,2.5,4.1985,3.583379111111111,13.753921777777778,5160.0,0.1,4.1995,4.480257333333333,17.52035377777778,9349.800000000001,4189.800000000001,-4.9996,2.4996,4.477699555555556,15.422816000000001,3224.2000000000003,3.9784,3.9112,0.013441075286022912,0.04148331866549329,0.43848000000000004
226,92.17660542376946,4.1951,4.1858,2.7002,3.1032,2.5,4.1976,3.590383111111111,13.776703111111113,5170.0,0.1,4.1995,4.479677777777778,17.511287111111113,9294.5,4124.5,-4.9996,2.4993,4.476163555555556,15.418826666666666,3223.1000000000004,3.9893,3.9112,0.01562124969997601,0.03930314425154019,0.4377600000000001
227,92.11604437604592,4.1954,4.1858,2.7039,3.1042,2.5,4.1989,3.5903608888888887,13.779725333333333,5170.0,0.1,4.1995,4.477881777777777,17.506865777777776,9314.7,4144.700000000001,-4.9996,2.5,4.473222666666667,15.407070222222224,3221.0,3.9837,3.9105,0.014641171293703483,0.04042323385870882,0.43788
228,91.94435559045648,4.1951,4.1855,2.7046,3.1082,2.4998,4.1976,3.569492444444445,13.698208888888889,5140.0,0.1,4.1992,4.472515555555556,17.490325333333335,9407.800000000001,4267.800000000001,-4.9992,2.4996,4.464885333333334,15.356997333333332,3215.1000000000004,3.9753,3.9034,0.01438230116818688,0.0420467274763963,0.43579486358908726
229,91.9598230486177,4.1954,4.1858,2.7132,3.1076,2.5,4.1982,3.5694864444444443,13.704286222222224,5140.0,0.1,4.1992,4.468341333333334,17.47897066666667,9368.1,4228.1,-4.9992,2.5,4.465636444444445,15.371075555555555,3215.6000000000004,3.9769,3.9078,0.013822211553848648,0.04178668586973922,0.4362399999999999
230,91.91945206758272,4.1951,4.1858,2.7039,3.1079,2.5000999999999998,4.1976,3.569504,13.701644444444444,5140.0,0.1,4.1995,4.467867111111111,17.474241777777777,9346.5,4206.5,-4.9996,2.4993,4.463676,15.365820444444443,3214.2000000000003,3.9772,3.9087,0.013701096087686972,0.041723337867029475,0.4358625654973804
231,91.901211449763,4.1951,4.1858,2.7098,3.1073,2.5,4.1976,3.5625533333333332,13.674169777777776,5130.0,0.1,4.1995,4.464960888888889,17.46367111111111,9404.900000000001,4274.9000000000015,-4.9996,2.5,4.462790222222222,15.36709688888889,3213.5,3.9853,3.9084,0.015381230498439914,0.040103208256660604,0.4361200000000002
232,91.91393320529208,4.1954,4.1861,2.712,3.1073,2.4998,4.1976,3.5764915555555556,13.727213333333331,5150.0,0.1,4.1995,4.466421777777778,17.464467555555554,9259.900000000001,4109.9000000000015,-4.9996,2.4996,4.463408,15.376748444444443,3213.9,3.98,3.9121,0.013581086486918923,0.04122329786382905,0.4361548923913915
233,92.12861054175916,4.1992,4.1992,2.7123,3.1082,2.5000999999999998,4.1985,3.5764875555555555,13.728556444444445,5150.0,0.1,4.1995,4.4648435555555555,17.459180444444446,9297.0,4147.0,-4.9996,2.5,4.473832888888889,15.416552888888889,3221.4,3.9918,3.9174,0.01488119049523958,0.04148331866549329,0.43610255589776414
234,91.67100258873997,4.1954,4.1855,2.7095,3.1119,2.5,4.1979,3.569554222222222,13.701396444444445,5140.0,0.1,4.1992,4.460084888888889,17.441041777777777,9343.0,4203.0,-4.9996,2.4996,4.451611111111111,15.313473777777775,3205.5,3.9791,3.9046,0.014901192095367631,0.041283302664213206,0.43439999999999995
235,91.68395315282169,4.1951,4.1858,2.7036,3.1107,2.5,4.1976,3.548660444444444,13.627256888888887,5110.0,0.1,4.1992,4.453622666666667,17.427432888888887,9377.1,4267.1,-4.9996,2.4993,4.45224,15.324784,3205.9,3.9874,3.9068,0.016121289703176254,0.039683174653972385,0.43476000000000015
236,91.67885529826796,4.1954,4.1858,2.7123,3.1104,2.5000999999999998,4.1973,3.555626888888889,13.651104,5120.0,0.1,4.1995,4.455491111111112,17.430010666666664,9325.900000000001,4205.9000000000015,-4.9996,2.4993,4.4519924444444445,15.331399111111113,3205.7000000000003,3.9921,3.9102,0.016381310504840405,0.03874309944795588,0.43474261029558836
237,91.57254169235044,4.1951,4.1855,2.7117,3.1125,2.5,4.1973,3.5556375555555557,13.64966222222222,5120.0,0.1,4.1995,4.452363555555555,17.415381333333336,9308.400000000001,4188.4000000000015,-4.9996,2.4993,4.446829777777778,15.301521777777777,3202.0,3.9899,3.9059,0.016801344107528617,0.03912312985038807,0.4339200000000002
238,91.6495494988406,4.1954,4.1858,2.7074,3.1098,2.5,4.1985,3.562617555555556,13.679882666666666,5130.0,0.1,4.1995,4.450488444444444,17.40849066666667,9255.2,4125.200000000001,-4.9996,2.5,4.450569333333333,15.338129777777779,3204.6000000000004,3.9899,3.9136,0.015261220897671776,0.039183134650772146,0.4354800000000001
239,91.58655392811656,4.1954,4.1861,2.7108,3.1104,2.5000999999999998,4.1979,3.5626264444444447,13.676250666666668,5130.0,0.1,4.1995,4.451918222222224,17.410819555555555,9268.800000000001,4138.800000000001,-4.9992,2.4996,4.447510222222222,15.32386488888889,3202.4,3.9837,3.9118,0.01438230116818688,0.040486477836453816,0.43498260069597217
240,91.4530761708248,4.1954,4.1861,2.7142,3.1144,2.5,4.1989,3.562643333333333,13.678386666666666,5130.0,0.1,4.1995,4.449368000000001,17.402174222222225,9264.300000000001,4134.300000000001,-4.9992,2.5,4.441028444444444,15.289443555555556,3197.8,3.9831,3.9096,0.014702352376380156,0.04060649703952629,0.4338000000000001
241,91.37863102012462,4.1951,4.1855,2.7105,3.1141,2.5,4.1989,3.5417402222222223,13.60328,5100.0,0.1,4.1995,4.4405600000000005,17.37769777777778,9364.6,4264.6,-4.9996,2.5,4.437413333333333,15.272928,3195.2000000000003,3.976,3.9062,0.01396111688935112,0.0419033522681815,0.43392
242,91.36219341370004,4.1951,4.1858,2.7117,3.1141,2.4998,4.1976,3.54176,13.600794666666669,5100.0,0.1,4.1995,4.440000444444445,17.372846222222222,9328.400000000001,4228.4000000000015,-5.0,2.5,4.436615111111111,15.275070222222224,3194.6000000000004,3.9849,3.9078,0.015420000000000034,0.04018000000000006,0.43343467477398206
243,91.290576336711,4.1951,4.1858,2.7018,3.1156,2.5,4.1989,3.5487246666666663,13.62912,5110.0,0.1,4.1992,4.438621777777778,17.366176,9298.400000000001,4188.4000000000015,-4.9996,2.5,4.433137333333333,15.261845333333333,3192.1000000000004,3.9918,3.9084,0.01668133450676057,0.038803104248339944,0.43332
244,91.37047628330708,4.1954,4.1861,2.7012,3.1129,2.5,4.1982,3.5417666666666667,13.605980444444443,5100.0,0.1,4.1995,4.436505777777778,17.363432888888887,9264.2,4164.200000000001,-4.9996,2.5,4.437017333333333,15.292940444444444,3194.8,3.9787,3.914,0.012941035282822578,0.0414833186654932,0.43412000000000006
245,91.3214563389808,4.1951,4.1861,2.7117,3.1138,2.5,4.1989,3.555744222222222,13.652280000000001,5120.0,0.1,4.1995,4.438570666666666,17.359710222222223,9221.300000000001,4101.300000000001,-4.9996,2.4996,4.434636888888889,15.284757333333332,3193.1000000000004,3.9787,3.9133,0.013081046483718679,0.0414833186654932,0.4340400000000001
246,91.26805242278512,4.1954,4.1861,2.7108,3.1141,2.5000999999999998,4.1982,3.548786666666667,13.626376888888888,5110.0,0.1,4.1995,4.435952888888889,17.352028444444443,9228.300000000001,4118.300000000001,-5.0,2.5,4.4320435555555555,15.275050666666665,3191.2000000000003,3.9825,3.913,0.013900000000000023,0.04071999999999996,0.4336226550937962
247,91.05083988755432,4.1951,4.1855,2.7024,3.1181,2.5000999999999998,4.1989,3.5418575555555556,13.59900088888889,5100.0,0.1,4.1995,4.431148444444444,17.33347733333333,9307.1,4207.1,-4.9996,2.4993,4.4214955555555555,15.214336,3183.7000000000003,3.9812,3.9053,0.015181214497159744,0.040863269061524994,0.43230270789168435
248,90.94083788776756,4.1951,4.1855,2.7139,3.1197,2.5,4.1979,3.5139848888888885,13.499580444444444,5060.0,0.1,4.1992,4.422052444444445,17.31279288888889,9392.7,4332.700000000001,-4.9992,2.5,4.416153777777778,15.185299555555556,3179.9,3.9778,3.9009,0.015382461193790956,0.04154664746359426,0.43127999999999994
249,90.86938555293644,4.1951,4.1852,2.7151,3.1206,2.5,4.1979,3.507032888888889,13.475145777777778,5050.0,0.1,4.1992,4.417679555555555,17.299162666666668,9412.0,4362.0,-4.9996,2.4996,4.4126840000000005,15.16997511111111,3177.4,3.9794,3.9,0.01588127050164016,0.04116329306344507,0.43091999999999986
250,91.03582089415636,4.1954,4.1858,2.7111,3.1169,2.5000999999999998,4.1979,3.520973555555556,13.529,5070.0,0.1,4.1995,4.418219555555555,17.296977777777776,9250.6,4180.6,-4.9996,2.4996,4.420766222222223,15.232384,3183.1000000000004,3.9815,3.9121,0.013881110488839088,0.040863269061524994,0.43238270469181234
251,91.02238525594296,4.1954,4.1861,2.7036,3.1169,2.5,4.1976,3.5349377777777775,13.574531555555556,5090.0,0.1,4.1995,4.423389333333334,17.30557511111111,9186.0,4096.0,-5.0,2.5,4.420113777777778,15.233813333333334,3182.6000000000004,3.9825,3.913,0.013900000000000023,0.04071999999999996,0.4322800000000003
