Repository: simonapepe/HKUST-dataset

# HKUST-dataset
This repository contains cycling data from 5 different batches of lithium-ion batteries

File: CHAM/H21_DataSet.csv (part 3 of 8)
H21_Cycle_Num,H21_Cycle_Life(%),H21_C_Rest_Start_Volt(V),H21_C_Rest_End_Volt(V),H21_D_Rest_Start_Volt(V),H21_D_Rest_End_Volt(V),H21_CC_Chg_Cur(A),H21_CC_Chg_Volt(V),H21_CC_Chg_CapaCity(Ah),H21_CC_Chg_Energy(Wh),H21_CC_Chg_Time(s),H21_CCCV_Chg_Cur(A),H21_CCCV_Chg_Volt(V),H21_CCCV_Chg_CapaCity(Ah),H21_CCCV_Chg_Energy(Wh),H21_CCCV_Chg_Time(s),H21_CV_Chg_Time(s),H21_CC_Dischg_Cur(A),H21_CC_Dischg_Volt(V),H21_CC_Dischg_CapaCity(Ah),H21_CC_Dischg_Energy(Wh),H21_CC_Dischg_Time(s),H21_Volt_CC_DChg_00s,H21_Volt_CC_DChg_10s,H21_Rin(ohm),DChg_IR,Chg_IR
252,90.95955442737684,4.1954,4.1861,2.7077,3.1172,2.5000999999999998,4.1985,3.5349346666666666,13.576593777777777,5090.0,0.1,4.1995,4.421112444444444,17.298096,9206.2,4116.200000000001,-5.0,2.4996,4.417062666666666,15.222759111111111,3180.4,3.9893,3.9127,0.01532,0.03935999999999993,0.4325026998920044
253,90.95198544045417,4.1954,4.1865,2.7058,3.1169,2.5003,4.1985,3.5349255555555557,13.577423111111111,5090.0,0.1,4.1995,4.419790666666667,17.29341688888889,9182.800000000001,4092.800000000001,-5.0,2.4996,4.416695111111111,15.228531555555556,3180.1000000000004,3.9815,3.9155,0.013199999999999967,0.040999999999999925,0.4325880894292686
254,90.9303401513706,4.1954,4.1865,2.7074,3.1169,2.5000999999999998,4.1982,3.5349679999999997,13.575192,5090.0,0.09996,4.1995,4.418550755555556,17.285802666666665,9145.800000000001,4055.800000000001,-4.9996,2.5,4.415644,15.22944533333333,3179.3,3.9877,3.9174,0.014061124889991117,0.03976318105448433,0.4325026998920044
255,90.91343577549851,4.1958,4.1871,2.7114,3.1166,2.5003,4.1979,3.534993111111111,13.574001777777777,5090.0,0.1,4.1998,4.417612,17.280579555555555,9130.1,4040.1000000000004,-5.0,2.5,4.414823111111111,15.232007111111113,3178.7000000000003,3.9915,3.9195,0.014399999999999923,0.039120000000000044,0.43246810382754053
256,90.87030078714716,4.1958,4.1871,2.707,3.1169,2.5000999999999998,4.1976,3.5350106666666665,13.573217777777778,5090.0,0.1,4.1998,4.416194666666667,17.273811555555557,9108.5,4018.5,-4.9996,2.4996,4.412728444444444,15.226472888888889,3177.2000000000003,3.9846,3.9198,0.01296103688295063,0.04050324025922076,0.43226270949162066
257,90.8246031430058,4.1958,4.1871,2.7095,3.1175,2.5000999999999998,4.1982,3.535001777777778,13.574102222222221,5090.0,0.09997,4.1995,4.4142122666666666,17.266461866666667,9113.2,4023.2000000000007,-5.0,2.4996,4.410509333333334,15.217824,3175.6000000000004,3.9825,3.9195,0.012599999999999945,0.040920000000000026,0.43226270949162027
258,90.72230741527332,4.1954,4.1861,2.7008,3.1184,2.5,4.1982,3.528032,13.548529777777778,5080.0,0.1,4.1995,4.410640444444445,17.25508088888889,9140.7,4060.7000000000007,-4.9996,2.4996,4.405541777777778,15.192174222222222,3172.1000000000004,3.9936,3.9158,0.015561244899591941,0.03850308024641969,0.43192
259,90.56260819784434,4.1958,4.1861,2.7111,3.1218,2.5,4.1982,3.5210266666666663,13.523363555555555,5070.0,0.1,4.1995,4.407123555555556,17.244535111111112,9166.300000000001,4096.300000000001,-4.9996,2.5,4.397786666666667,15.149596444444443,3166.6000000000004,3.984,3.914,0.014001120089607137,0.04042323385870864,0.43056
260,90.44785613250392,4.1951,4.1858,2.7018,3.1222,2.5000999999999998,4.1985,3.4931737777777774,13.423239111111112,5030.0,0.1,4.1992,4.396385777777778,17.216268444444445,9296.7,4266.700000000001,-4.9996,2.4993,4.392214222222222,15.119024,3162.6000000000004,3.9871,3.9065,0.016121289703176254,0.03974317945435646,0.4305027798888046
261,90.40776887407428,4.1954,4.1855,2.7136,3.1225,2.5,4.1979,3.493182444444445,13.422502222222219,5030.0,0.1,4.1995,4.39388,17.204972444444444,9250.300000000001,4220.300000000001,-4.9996,2.4996,4.390267555555555,15.115845333333333,3161.2000000000003,3.9843,3.9071,0.015441235298823982,0.040243219457556614,0.4301599999999999
262,90.36161361282754,4.1954,4.1858,2.7111,3.1231,2.5000999999999998,4.1979,3.4932004444444447,13.422437333333331,5030.0,0.1,4.1995,4.392661777777778,17.19971911111111,9238.1,4208.1,-5.0,2.5,4.388026222222222,15.110504888888888,3159.6000000000004,3.9766,3.9093,0.013459999999999982,0.0418400000000001,0.4299028038878444
263,90.38062302738426,4.1954,4.1858,2.7123,3.1222,2.5,4.1982,3.486215333333333,13.398772444444445,5020.0,0.1,4.1995,4.390217777777778,17.195123555555554,9235.900000000001,4215.9000000000015,-4.9996,2.4993,4.388949333333333,15.124302222222225,3160.2000000000003,3.9794,3.9121,0.013461076886150876,0.041283302664213206,0.4304
264,90.34016967527032,4.1954,4.1861,2.7117,3.1225,2.5,4.1979,3.500188,13.446053333333332,5040.0,0.1,4.1995,4.390920888888889,17.186682666666666,9178.2,4138.200000000001,-4.9996,2.499,4.386984888888889,15.119043555555557,3158.8,3.9794,3.9121,0.013461076886150876,0.0413433074645971,0.4301599999999999
265,90.28307736520544,4.1951,4.1861,2.7067,3.1228,2.5,4.1976,3.493227777777778,13.41964,5030.0,0.1,4.1995,4.388618222222222,17.179825777777776,9186.300000000001,4156.300000000001,-4.9996,2.5,4.384212444444445,15.108840888888889,3156.8,3.9921,3.9118,0.016061284902792274,0.03880310424833977,0.42992000000000025
266,90.09501503958616,4.1951,4.1855,2.7132,3.1256,2.5000999999999998,4.1979,3.4793155555555555,13.366387555555557,5010.0,0.1,4.1992,4.383196,17.16218311111111,9276.800000000001,4266.800000000001,-4.9992,2.5,4.37508,15.05426488888889,3150.3,3.9856,3.9031,0.016502640422467598,0.03998639782365187,0.4289028438862445
267,90.05729823776228,4.1954,4.1855,2.7145,3.1259,2.5,4.1979,3.4723246666666667,13.345064888888889,5000.0,0.1,4.1995,4.377562666666667,17.146476444444446,9271.900000000001,4271.9000000000015,-4.9996,2.5,4.373248444444444,15.051731555555556,3149.0,3.9753,3.9059,0.013881110488839088,0.0420433634690776,0.42879999999999985
268,90.01821773696442,4.1954,4.1855,2.7148,3.1262,2.5,4.1979,3.472321111111111,13.34546311111111,5000.0,0.1,4.1995,4.375316,17.137520000000002,9241.1,4241.1,-4.9996,2.5,4.371350666666666,15.048092444444444,3147.6000000000004,3.9908,3.9071,0.016741339307144637,0.038943115449235954,0.42867999999999995
269,90.01998413899113,4.1951,4.1855,2.7101,3.1246,2.5,4.1976,3.465399777777778,13.317488888888887,4990.0,0.1,4.1992,4.3721208888888885,17.125130666666667,9277.2,4287.200000000001,-4.9996,2.5,4.371436444444445,15.057103999999999,3147.6000000000004,3.9865,3.9065,0.016001280102408207,0.039803184254740435,0.42920000000000014
270,90.04677304433898,4.1954,4.1861,2.7039,3.125,2.5000999999999998,4.1982,3.4863013333333335,13.396018666666668,5020.0,0.09996,4.1995,4.3762944,17.1335424,9149.300000000001,4129.300000000001,-4.9992,2.4993,4.372737333333333,15.072959999999998,3148.5,3.9862,3.9136,0.014522323571771483,0.03998639782365169,0.42926282948682054
271,89.97766370908732,4.1954,4.1861,2.7123,3.1256,2.5,4.1979,3.4793546666666666,13.369120888888888,5010.0,0.1,4.1995,4.373820888888888,17.125427555555554,9177.900000000001,4167.9000000000015,-5.0,2.4996,4.369381333333334,15.058894222222223,3146.1000000000004,3.9921,3.9121,0.016000000000000014,0.038799999999999904,0.4289199999999999
272,89.79039763723135,4.1954,4.1855,2.7083,3.1281,2.5000999999999998,4.1982,3.479352444444444,13.370795555555556,5010.0,0.1,4.1995,4.369086666666667,17.107228444444445,9172.5,4162.5,-4.9996,2.5,4.360287555555556,15.006487111111111,3139.6000000000004,3.9769,3.9056,0.014261140891271286,0.041723337867029385,0.42802287908483666
273,89.78174867394002,4.1951,4.1858,2.7074,3.1277,2.5000999999999998,4.1979,3.4584475555555554,13.295429333333331,4980.0,0.1,4.1995,4.362203555555555,17.090714666666667,9236.300000000001,4256.300000000001,-5.0,2.4996,4.359867555555556,15.01243022222222,3139.3,3.976,3.9078,0.013640000000000008,0.04196000000000009,0.4280628774849006
274,89.73931841593092,4.1951,4.1858,2.7052,3.1281,2.5,4.1982,3.4584706666666665,13.29281422222222,4980.0,0.1,4.1995,4.361428888888889,17.084771555555555,9228.7,4248.700000000001,-4.9996,2.4993,4.357807111111112,15.00740266666667,3137.8,3.9843,3.9081,0.015241219297543813,0.04030322425794068,0.42804000000000003
275,89.68020343826035,4.1954,4.1858,2.7142,3.1287,2.5,4.1989,3.4654293333333333,13.320517333333331,4990.0,0.1,4.1995,4.360036444444445,17.077420444444446,9198.2,4208.200000000001,-4.9996,2.5,4.354936444444444,14.995192888888889,3135.7000000000003,3.9908,3.9078,0.016601328106248536,0.03900312024962003,0.4280800000000001
276,89.73390022940345,4.1958,4.1861,2.7114,3.1271,2.5,4.1985,3.465468444444444,13.322387555555556,4990.0,0.1,4.1995,4.357791555555557,17.069699555555555,9136.800000000001,4146.800000000001,-5.0,2.5,4.357544,15.023934222222222,3137.5,3.9781,3.9146,0.012699999999999979,0.04159999999999995,0.42856000000000005
277,89.68272033233984,4.1958,4.1861,2.7098,3.1277,2.5000999999999998,4.1976,3.4655377777777776,13.316193777777778,4990.0,0.1,4.1995,4.359011555555556,17.068341333333333,9135.0,4145.0,-4.9996,2.4996,4.355058666666666,15.013418666666666,3135.7000000000003,3.9924,3.9133,0.01582126570125609,0.03874309944795579,0.42794288228470884
278,89.58178830358136,4.1954,4.1861,2.7108,3.1293,2.5000999999999998,4.1985,3.4655328888888888,13.318665777777777,4990.0,0.09998,4.1995,4.356651022222223,17.06094506666667,9141.0,4151.0,-4.9996,2.4996,4.350157333333334,14.996117333333334,3132.2000000000003,3.9797,3.914,0.013141051284102657,0.04128330266421312,0.4276628934842606
279,89.42715948367976,4.1954,4.1855,2.7145,3.1308,2.5,4.1979,3.4376722222222225,13.214255999999999,4950.0,0.1,4.1995,4.349448444444445,17.043246222222223,9287.400000000001,4337.4000000000015,-4.9996,2.4996,4.342648444444444,14.947793777777775,3126.9,3.9834,3.9062,0.015441235298823892,0.04042323385870873,0.42684
280,89.39715810625228,4.1951,4.1855,2.7145,3.1308,2.5,4.1976,3.437664888888889,13.215628444444445,4950.0,0.1,4.1995,4.3449217777777775,17.025644444444445,9237.6,4287.6,-4.9996,2.5,4.341191555555556,14.94714311111111,3125.8,3.9753,3.9071,0.013641091287302991,0.0420433634690776,0.42672000000000027
281,89.33423575426511,4.1951,4.1855,2.7021,3.1315,2.5,4.1979,3.437688,13.215448,4950.0,0.1,4.1995,4.342604000000001,17.015632,9233.5,4283.5,-4.9996,2.4993,4.338136,14.93450311111111,3123.6000000000004,3.9865,3.9068,0.01594127530202414,0.039803184254740435,0.42655999999999994
282,89.38290790959131,4.1954,4.1858,2.7129,3.1305,2.5,4.1973,3.423789111111111,13.161663111111112,4930.0,0.1,4.1995,4.341058222222222,17.01372088888889,9275.800000000001,4345.800000000001,-5.0003,2.5,4.340499555555555,14.959308444444444,3125.2000000000003,3.988,3.9112,0.015359078455292679,0.03955762654240754,0.4267200000000001
283,89.36948142372002,4.1954,4.1861,2.7036,3.1305,2.5000999999999998,4.1989,3.4586608888888892,13.294594666666667,4980.0,0.1,4.1995,4.342875555555556,17.00793422222222,9093.400000000001,4113.4000000000015,-5.0,2.4993,4.339847555555555,14.96368711111111,3124.7000000000003,3.989,3.914,0.014999999999999947,0.03941999999999997,0.4273429062837487
284,89.32418648263136,4.1954,4.1861,2.7039,3.1305,2.5000999999999998,4.1985,3.4517277777777777,13.267199111111113,4970.0,0.1,4.1995,4.341376888888889,17.00328177777778,9123.300000000001,4153.300000000001,-5.0003,2.4996,4.337648,14.956915555555556,3123.1000000000004,3.9862,3.9143,0.014379137251764953,0.03997760134391927,0.42718291268349273
285,89.11306940724397,4.1951,4.1855,2.7142,3.1327,2.5000999999999998,4.1979,3.437841777777778,13.210781333333333,4950.0,0.1,4.1995,4.335540444444445,16.980659555555555,9187.5,4237.5,-5.0,2.4996,4.327395999999999,14.895635555555556,3115.8,3.9744,3.905,0.01388000000000007,0.042220000000000014,0.42606295748170075
286,89.09363898495033,4.1954,4.1858,2.7052,3.1327,2.5000999999999998,4.1976,3.423841111111112,13.164195555555557,4930.0,0.1,4.1995,4.330051111111111,16.96981688888889,9209.900000000001,4279.9000000000015,-5.0,2.4996,4.3264524444444445,14.900347555555555,3115.1000000000004,3.9871,3.909,0.015620000000000012,0.03974000000000011,0.425942962281509
287,89.0450766577294,4.1954,4.1858,2.7139,3.133,2.5,4.1982,3.423865333333333,13.164092444444444,4930.0,0.1,4.1995,4.327950666666666,16.960794666666665,9199.2,4269.200000000001,-4.9996,2.4996,4.324094222222222,14.892550222222223,3113.4,3.9908,3.909,0.016361308904712442,0.03900312024962003,0.42607999999999996
288,88.96761123413384,4.1951,4.1855,2.712,3.1339,2.5000999999999998,4.1985,3.4238528888888893,13.164115555555556,4930.0,0.1,4.1995,4.324447111111112,16.94615822222222,9220.1,4290.1,-5.0,2.4996,4.320332444444444,14.869252444444445,3110.7000000000003,3.9825,3.9043,0.015639999999999966,0.04060000000000006,0.4258229670813168
289,89.05633403852129,4.1958,4.1861,2.7111,3.1324,2.5000999999999998,4.1979,3.430884666666667,13.190085333333332,4940.0,0.1,4.1995,4.324825333333333,16.944227555555557,9093.1,4153.1,-5.0003,2.5,4.324640888888889,14.91490311111111,3113.7000000000003,3.9927,3.9158,0.015379077255364715,0.03867767933923956,0.42618295268189266
290,88.98805756640138,4.1958,4.1861,2.712,3.1327,2.5000999999999998,4.1976,3.4309066666666665,13.186869333333334,4940.0,0.1,4.1995,4.325258666666667,16.942762666666667,9094.5,4154.5,-5.0,2.4993,4.321325333333333,14.900333333333334,3111.3,3.9815,3.914,0.013499999999999979,0.040919999999999936,0.425942962281509
291,88.93926643062777,4.1958,4.1861,2.7129,3.133,2.5003,4.1982,3.430929333333333,13.188611555555555,4940.0,0.1,4.1998,4.323565333333333,16.937351111111113,9107.900000000001,4167.9000000000015,-5.0,2.4996,4.318956,14.89639466666667,3109.6000000000004,3.9893,3.9158,0.014700000000000024,0.03935999999999993,0.42602887653481575
292,88.675111532729,4.1951,4.1852,2.7154,3.1358,2.5000999999999998,4.1985,3.409993777777778,13.111299555555556,4910.0,0.1,4.1995,4.316497333333333,16.918154666666666,9251.300000000001,4341.300000000001,-5.0,2.4996,4.306128444444445,14.812755555555556,3100.5,3.975,3.9019,0.014620000000000032,0.04203999999999999,0.42506299748010085
293,88.57496660539174,4.1951,4.1852,2.7157,3.137,2.5,4.1979,3.389111555555556,13.036066666666667,4880.0,0.09996,4.1995,4.307151288888889,16.89135217777778,9305.2,4425.200000000001,-4.9996,2.499,4.301265333333334,14.788860444444445,3097.0,3.976,3.8994,0.015321225698055845,0.041843347467797436,0.4243599999999999
294,88.58734972426281,4.1951,4.1852,2.7139,3.1358,2.5,4.1979,3.3821635555555556,13.010994666666667,4870.0,0.1,4.1995,4.302701333333333,16.876734222222222,9320.7,4450.700000000001,-5.0,2.4993,4.301866666666667,14.800234666666666,3097.4,3.9716,3.8988,0.014559999999999995,0.04272,0.42483999999999983
295,88.69593311102294,4.1954,4.1861,2.7105,3.1352,2.5000999999999998,4.1979,3.410060888888889,13.113296,4910.0,0.09996,4.1995,4.307996088888889,16.884272355555556,9111.5,4201.5,-5.0,2.5,4.3071395555555565,14.849551111111111,3101.1000000000004,3.9775,3.9143,0.01264000000000003,0.04171999999999994,0.4250629974801006
296,88.64999750598678,4.1954,4.1858,2.7015,3.1352,2.5000999999999998,4.1982,3.417073333333333,13.137407999999999,4920.0,0.1,4.1995,4.308258666666666,16.880076444444445,9095.5,4175.5,-5.0,2.4993,4.304908888888889,14.841130666666666,3099.5,3.988,3.913,0.015000000000000036,0.03956000000000008,0.4251829926802927
297,88.58104376055093,4.1954,4.1858,2.7136,3.1358,2.5000999999999998,4.1979,3.410104444444445,13.111040000000001,4910.0,0.09997,4.1995,4.305876622222222,16.87292728888889,9098.5,4188.5,-5.0,2.5,4.301560444444444,14.828225777777778,3097.1000000000004,3.9766,3.9121,0.012899999999999957,0.0418400000000001,0.4248230070797167
298,88.59053473931611,4.1954,4.1861,2.7111,3.1352,2.5003,4.1976,3.410126888888889,13.110844444444444,4910.0,0.1,4.1998,4.3041626666666675,16.865578666666668,9054.400000000001,4144.4000000000015,-5.0,2.5,4.302021333333333,14.841218666666668,3097.4,3.9818,3.9171,0.012939999999999952,0.04085999999999999,0.4249090109186898
299,88.56808404412709,4.1958,4.1861,2.7008,3.1352,2.5003,4.1979,3.4171039999999997,13.136501333333333,4920.0,0.1,4.1998,4.303482666666667,16.859091555555555,9014.2,4094.2000000000007,-5.0,2.4993,4.300931111111111,14.841733333333334,3096.6000000000004,3.9865,3.918,0.013699999999999957,0.039919999999999956,0.4250289965204173
300,88.53973924062102,4.1958,4.1865,2.7012,3.1349,2.5003,4.1979,3.4171111111111117,13.136018666666669,4920.0,0.09996,4.1998,4.302447644444444,16.854230755555555,8994.800000000001,4074.800000000001,-5.0003,2.4996,4.299554666666667,14.841625777777775,3095.6000000000004,3.9828,3.9198,0.01259924404535731,0.04073755574665511,0.4251489821221452
301,88.49680560379602,4.1958,4.1865,2.7074,3.1349,2.5003,4.1976,3.4171255555555557,13.13552,4920.0,0.09997,4.1998,4.300656,16.8461568,8974.400000000001,4054.4000000000015,-5.0,2.4996,4.297469777777778,14.835788444444445,3094.1000000000004,3.9834,3.9202,0.01264000000000003,0.04061999999999992,0.4250289965204177
302,88.44522300367969,4.1958,4.1865,2.7036,3.1349,2.5000999999999998,4.1979,3.4171153333333333,13.135871999999999,4920.0,0.09997,4.1998,4.298429866666666,16.83720817777778,8961.0,4041.0,-5.0,2.4993,4.294964888888889,14.82753688888889,3092.3,3.9902,3.9208,0.01388000000000007,0.03925999999999989,0.4251829926802927
303,88.36131433124065,4.1958,4.1865,2.7105,3.1355,2.5000999999999998,4.1982,3.4101466666666664,13.110049777777778,4910.0,0.1,4.1998,4.295367111111111,16.827758222222222,9009.900000000001,4099.9000000000015,-5.0003,2.4996,4.290890222222222,14.806088888888889,3089.4,3.9781,3.9171,0.012199268043917353,0.041677499350038935,0.42506299748010085
304,88.16674469038313,4.1954,4.1858,2.7064,3.137,2.5003,4.1979,3.403177777777778,13.083939555555556,4900.0,0.1,4.1998,4.290604,16.81087822222222,8995.300000000001,4095.300000000001,-5.0,2.4996,4.281441777777778,14.745776,3082.7000000000003,3.9809,3.9084,0.014500000000000046,0.04098000000000006,0.42430908291005065
305,88.08695457189233,4.1954,4.1858,2.703,3.1377,2.5000999999999998,4.1982,3.3752431111111107,12.984163555555556,4860.0,0.1,4.1995,4.281884,16.791598222222223,9184.2,4324.200000000001,-5.0,2.4996,4.277567111111112,14.730252444444444,3079.9,3.9744,3.9068,0.013520000000000022,0.042280000000000054,0.4241830326786928
306,88.02479186430006,4.1954,4.1855,2.7117,3.138,2.5000999999999998,4.1985,3.3752706666666668,12.983661333333332,4860.0,0.1,4.1995,4.278788,16.777984,9161.900000000001,4301.9000000000015,-5.0,2.5,4.274548444444445,14.719168,3077.7000000000003,3.9896,3.9062,0.016679999999999938,0.03918000000000008,0.424183032678693
307,87.96184205528654,4.1954,4.1855,2.703,3.1383,2.5003,4.1976,3.3683355555555554,12.95552,4850.0,0.1,4.1995,4.275972444444444,16.767132444444442,9157.6,4307.6,-4.9996,2.4993,4.2714915555555555,14.70690311111111,3075.5,3.9756,3.9056,0.014001120089607137,0.041983358668693536,0.423669159700836
308,88.05252346088494,4.1958,4.1861,2.7015,3.1374,2.5000999999999998,4.1982,3.375285555555556,12.986875555555557,4860.0,0.1,4.1995,4.275123111111111,16.765824000000002,9078.0,4218.0,-5.0,2.4993,4.275895111111111,14.747105777777778,3078.6000000000004,3.9769,3.9146,0.012460000000000004,0.04183999999999992,0.42430302787888485
309,88.2904568986465,4.1995,4.1998,2.7064,3.1377,2.5000999999999998,4.1985,3.3892826666666664,13.03261511111111,4880.0,0.1,4.1995,4.277187111111111,16.761573333333335,9023.2,4143.200000000001,-5.0003,2.5,4.287449333333333,14.793760888888889,3086.9,3.9908,3.9211,0.013939163650181007,0.0417974921504709,0.42430302787888485
310,87.95250666633719,4.1954,4.1861,2.7123,3.1377,2.5000999999999998,4.1979,3.382327555555556,13.006432,4870.0,0.1,4.1998,4.274389333333334,16.75281066666667,9017.5,4147.5,-5.0,2.5,4.271038222222223,14.730750222222225,3075.1000000000004,3.9772,3.9146,0.012519999999999953,0.04177999999999997,0.4240630374785007
311,87.73527582642215,4.1954,4.1852,2.7067,3.1392,2.5003,4.1979,3.3614217777777777,12.927537777777777,4840.0,0.1,4.1995,4.269604888888889,16.74145066666667,9173.2,4333.200000000001,-4.9996,2.4996,4.260489333333333,14.663301333333333,3067.6000000000004,3.9744,3.9031,0.014261140891271375,0.042163373069845564,0.4234291884973801
312,87.68933106904387,4.1954,4.1855,2.7101,3.1395,2.5000999999999998,4.1989,3.3544011111111116,12.905788444444445,4830.0,0.1,4.1995,4.262579555555556,16.719683555555555,9161.0,4331.0,-5.0,2.4993,4.258258222222222,14.658268444444444,3066.0,3.975,3.9046,0.014080000000000047,0.042100000000000026,0.423743050277989
313,87.65284068106237,4.1951,4.1855,2.7117,3.1398,2.5000999999999998,4.1979,3.3544524444444446,12.90497333333333,4830.0,0.1,4.1995,4.260100444444444,16.708234666666666,9114.800000000001,4284.800000000001,-4.9996,2.4993,4.256486222222222,14.65604,3064.7000000000003,3.989,3.9056,0.01668133450676048,0.03930314425154019,0.4232230710771568
314,87.62782733008333,4.1954,4.1852,2.7123,3.1395,2.5000999999999998,4.1976,3.3475068888888893,12.877752888888889,4820.0,0.1,4.1995,4.2572808888888884,16.698339555555556,9192.5,4372.5,-5.0,2.4996,4.255271555555556,14.655676444444444,3063.8,3.9732,3.905,0.013640000000000008,0.042400000000000035,0.4232230710771571
315,87.68372983567426,4.1954,4.1861,2.7089,3.1395,2.5000999999999998,4.1985,3.368425333333333,12.956902222222224,4850.0,0.09997,4.1998,4.260121600000001,16.701802666666666,9021.300000000001,4171.300000000001,-5.0003,2.5,4.257986222222222,14.682924444444446,3065.7000000000003,3.9853,3.9146,0.014139151650900942,0.04015759054456725,0.423583056677733
316,87.61505981284374,4.1958,4.1858,2.7136,3.1395,2.5003,4.1973,3.361511555555556,12.927698666666668,4840.0,0.1,4.1995,4.258313333333334,16.694019555555556,9028.800000000001,4188.800000000001,-5.0,2.5,4.254651555555555,14.669821333333331,3063.3,3.976,3.913,0.012600000000000033,0.04196000000000009,0.423069231692197
317,87.41520011824825,4.1954,4.1855,2.7129,3.1408,2.5003,4.1979,3.361515333333333,12.929053333333332,4840.0,0.1,4.1995,4.253593777777778,16.67551288888889,9020.6,4180.6,-4.9996,2.4996,4.244946222222222,14.608470222222222,3056.4,3.9744,3.9037,0.014141131290503237,0.04222337787022963,0.4227892652881653
318,87.35767764810434,4.1951,4.1855,2.7039,3.1414,2.5000999999999998,4.1982,3.333607777777778,12.828694222222222,4800.0,0.1,4.1995,4.246159111111111,16.660947555555556,9164.800000000001,4364.800000000001,-5.0,2.4996,4.242152888888889,14.600199111111113,3054.4,3.9725,3.9043,0.013640000000000008,0.04260000000000001,0.422703091876325
319,87.32690747393983,4.1951,4.1855,2.7074,3.1414,2.5000999999999998,4.1976,3.333597555555556,12.826805333333335,4800.0,0.1,4.1995,4.243741333333333,16.648949333333334,9128.2,4328.200000000001,-5.0,2.5,4.240658666666667,14.601144888888888,3053.3,3.9853,3.9065,0.01576000000000004,0.040040000000000034,0.4224631014759412
320,87.24436250047478,4.1954,4.1855,2.7043,3.142,2.5000999999999998,4.1976,3.333638888888889,12.82668,4800.0,0.09998,4.1995,4.241722666666667,16.640169244444444,9111.1,4311.1,-5.0003,2.4996,4.236650222222224,14.580160888888889,3050.4,3.9815,3.9043,0.015439073655580652,0.040797552146871224,0.4222231110755572
321,87.3321792229936,4.1954,4.1858,2.7092,3.1411,2.5000999999999998,4.1989,3.3406235555555552,12.858969777777778,4810.0,0.1,4.1995,4.240085333333333,16.636304,9058.0,4248.0,-5.0,2.5,4.240914666666667,14.620593777777778,3053.4,3.976,3.9127,0.012659999999999982,0.04196000000000009,0.4231030758769651
322,87.28930965256336,4.1954,4.1858,2.7074,3.1411,2.5000999999999998,4.1982,3.347668888888889,12.876712,4820.0,0.1,4.1998,4.241703555555556,16.631361777777776,9010.800000000001,4190.800000000001,-5.0,2.4993,4.238832888888889,14.613235555555557,3051.9,3.976,3.9124,0.01272000000000002,0.04196000000000009,0.42282308707651706
323,87.24632110168572,4.1954,4.1858,2.7095,3.1408,2.5003,4.1985,3.347640222222222,12.878454222222224,4820.0,0.1,4.1998,4.240407111111111,16.627808,9023.7,4203.700000000001,-5.0,2.5,4.236745333333333,14.607065777777779,3050.4,3.984,3.9127,0.014259999999999984,0.04036000000000008,0.423029236491621
324,87.01202114374072,4.1951,4.1852,2.7163,3.1429,2.5003,4.1979,3.3197586666666665,12.772,4780.0,0.1,4.1995,4.234772888888889,16.614595555555557,9199.7,4419.700000000001,-5.0,2.4996,4.225367555555556,14.533592,3042.3,3.971,3.9,0.014200000000000036,0.04283999999999999,0.42194936607607075
325,86.96327576967765,4.1954,4.1852,2.7046,3.1432,2.5,4.1976,3.312764222222222,12.749454222222225,4770.0,0.1,4.1995,4.226986222222222,16.588725333333333,9152.800000000001,4382.800000000001,-5.0,2.4996,4.223000444444445,14.527208888888888,3040.6000000000004,3.9778,3.9022,0.015119999999999934,0.04148000000000005,0.4217600000000001
326,86.92987887332836,4.1951,4.1852,2.7132,3.1432,2.5000999999999998,4.1989,3.3127533333333337,12.750936888888889,4770.0,0.1,4.1995,4.2241977777777775,16.578545777777776,9162.7,4392.700000000001,-5.0,2.4996,4.221378666666666,14.525109333333333,3039.4,3.976,3.9019,0.01482000000000001,0.04184000000000001,0.42226310947562096
327,86.92521117885369,4.1954,4.1852,2.7142,3.1429,2.5000999999999998,4.1985,3.305824666666667,12.723365333333332,4760.0,0.1,4.1995,4.222431111111111,16.572650666666668,9235.0,4475.0,-5.0,2.499,4.221152,14.532994666666667,3039.2000000000003,3.9781,3.9037,0.01487999999999996,0.04142000000000001,0.42222311107555704
328,86.94582225327916,4.1954,4.1858,2.7117,3.1432,2.5003,4.1985,3.326748666666667,12.80218311111111,4790.0,0.1,4.1998,4.224805333333333,16.573685333333334,9031.300000000001,4241.300000000001,-5.0,2.5,4.222152888888889,14.547183111111112,3039.9,3.9766,3.9096,0.013399999999999945,0.0418400000000001,0.4220693516777986
329,86.87653902352746,4.1954,4.1858,2.7145,3.1432,2.5000999999999998,4.1976,3.3198064444444446,12.773965333333333,4780.0,0.1,4.1995,4.222329333333333,16.56418488888889,9054.800000000001,4274.800000000001,-5.0,2.4993,4.218788444444445,14.533346666666667,3037.5,3.9778,3.9084,0.013879999999999981,0.04160000000000012,0.42174313027478916
330,86.68227140995948,4.1954,4.1852,2.7167,3.1451,2.5000999999999998,4.1979,3.319799111111111,12.775364444444444,4780.0,0.1,4.1995,4.217603555555556,16.545719111111108,9079.2,4299.200000000001,-5.0,2.4993,4.209354666666667,14.47444088888889,3030.8,3.9747,3.8994,0.015059999999999985,0.042100000000000026,0.42110315587376507
331,86.6363358049233,4.1951,4.1852,2.717,3.1451,2.5,4.1976,3.2919044444444445,12.673054222222225,4740.0,0.1,4.1995,4.210733777777778,16.531669333333333,9176.7,4436.700000000001,-4.9996,2.5,4.207123999999999,14.47052,3029.2000000000003,3.9868,3.9006,0.017241379310344883,0.0396831746539723,0.42100000000000026
332,86.59297200801927,4.1954,4.1849,2.7163,3.1454,2.5000999999999998,4.1979,3.291917333333333,12.672462222222222,4740.0,0.1,4.1995,4.208514666666667,16.52170488888889,9165.6,4425.6,-4.9996,2.4996,4.205018222222222,14.462812444444443,3027.7000000000003,3.9704,3.9,0.014081126490119257,0.042903432274581904,0.420983160673573
333,86.50369091076328,4.1951,4.1849,2.7163,3.1463,2.5,4.1976,3.291882222222222,12.672305777777778,4740.0,0.1,4.1995,4.206786666666667,16.51443911111111,9154.2,4414.200000000001,-5.0,2.4996,4.200682666666666,14.43859111111111,3024.6000000000004,3.9865,3.8988,0.01753999999999998,0.03967999999999998,0.4205200000000001
334,86.60143792446846,4.1954,4.1855,2.712,3.1451,2.5000999999999998,4.1973,3.2919186666666667,12.675317333333332,4740.0,0.1,4.1995,4.203578222222222,16.50383822222222,9078.1,4338.1,-5.0,2.5,4.205429333333334,14.484390222222222,3027.9,3.9822,3.9078,0.01488000000000005,0.04066000000000001,0.4208631654733813
335,86.55764396748538,4.1954,4.1855,2.7117,3.1451,2.5005,4.1976,3.2989408888888887,12.695319111111111,4750.0,0.1,4.1995,4.206493777777777,16.506634666666663,9071.400000000001,4321.4000000000015,-5.0,2.4993,4.203302666666667,14.47477688888889,3026.4,3.9787,3.9065,0.014440000000000008,0.04136000000000006,0.42091581683663293
336,86.51531438523946,4.1954,4.1855,2.703,3.1451,2.5000999999999998,4.1979,3.2989124444444444,12.697092444444445,4750.0,0.1,4.1995,4.204321777777778,16.49938311111111,9062.2,4312.200000000001,-4.9996,2.499,4.201247111111111,14.469916444444443,3024.9,3.9815,3.9065,0.015001200096007717,0.04080326426114093,0.42110315587376507
337,86.29131996450722,4.1954,4.1849,2.716,3.147,2.5000999999999998,4.1979,3.2849899999999996,12.641267555555556,4730.0,0.1,4.1995,4.199656,16.482398222222223,9171.400000000001,4441.4000000000015,-5.0,2.4996,4.190369777777778,14.398937777777775,3017.2000000000003,3.9775,3.8947,0.01656000000000004,0.04147999999999996,0.42034318627254913
338,86.170609724455,4.1951,4.1846,2.7114,3.1479,2.5000999999999998,4.1982,3.264064,12.570785777777775,4700.0,0.1,4.1995,4.190699555555556,16.462133333333334,9245.0,4545.0,-4.9996,2.4993,4.184508,14.368952888888888,3013.0,3.9691,3.8913,0.015561244899591941,0.04310344827586198,0.42010319587216516
339,86.11020426654731,4.1948,4.1846,2.7061,3.1485,2.5,4.1989,3.2571164444444443,12.546181333333333,4690.0,0.1,4.1992,4.186284,16.44808,9275.1,4585.1,-4.9996,2.4993,4.181574666666666,14.355456,3010.9,3.9713,3.8904,0.016181294503560234,0.04266341307304581,0.4201600000000001
340,86.28020902118904,4.1954,4.1852,2.7111,3.147,2.5000999999999998,4.1976,3.2710635555555556,12.597779555555556,4710.0,0.1,4.1995,4.186916,16.443895111111114,9089.6,4379.6,-5.0,2.5,4.189830222222222,14.424737777777779,3016.7000000000003,3.9747,3.9056,0.013819999999999943,0.042100000000000026,0.4202231910723574
341,86.24858767920858,4.1954,4.1852,2.7154,3.147,2.5000999999999998,4.1976,3.285025777777778,12.644686222222225,4730.0,0.1,4.1995,4.191210666666667,16.450208,9033.900000000001,4303.9000000000015,-5.0,2.5,4.188294666666667,14.420867555555557,3015.6000000000004,3.9815,3.9059,0.015120000000000022,0.04074,0.4202231910723574
342,86.20253309372501,4.1954,4.1852,2.7092,3.147,2.5003,4.1976,3.2780613333333335,12.617965333333334,4720.0,0.1,4.1995,4.189254666666667,16.44451377777778,9073.900000000001,4353.9000000000015,-5.0,2.5,4.186058222222222,14.411484444444444,3014.0,3.9877,3.9053,0.01647999999999996,0.03950000000000005,0.42018957725073014
343,86.18914321722214,4.1954,4.1855,2.7086,3.1467,2.5000999999999998,4.1973,3.278063333333333,12.618451555555556,4720.0,0.1,4.1995,4.187742666666667,16.438652444444443,9040.2,4320.200000000001,-5.0,2.4996,4.185408000000001,14.416941333333334,3013.5,3.9732,3.9084,0.012959999999999994,0.042460000000000074,0.4202231910723572
344,86.18094271869406,4.1954,4.1858,2.703,3.1467,2.5000999999999998,4.1976,3.285042222222222,12.644267555555556,4730.0,0.1,4.1998,4.1870462222222224,16.43232711111111,8995.300000000001,4265.300000000001,-5.0,2.4993,4.185009777777777,14.421750222222224,3013.2000000000003,3.9828,3.9105,0.014460000000000051,0.04060000000000006,0.4203431862725493
345,86.1614665346899,4.1958,4.1858,2.7089,3.1467,2.5003,4.1976,3.2850466666666667,12.642771555555555,4730.0,0.1,4.1998,4.186467111111111,16.42844622222222,8979.0,4249.0,-5.0,2.5,4.184064,14.424478222222222,3012.5,3.975,3.9127,0.012460000000000004,0.042160000000000065,0.42030956285245785
346,86.15289994247752,4.1958,4.1858,2.7142,3.1467,2.5003,4.1985,3.292009777777778,12.670479111111112,4740.0,0.1,4.1998,4.185882666666666,16.424540444444442,8963.900000000001,4223.9000000000015,-5.0,2.5,4.183648,14.425845333333333,3012.2000000000003,3.9772,3.9143,0.01257999999999999,0.04172000000000011,0.4206695196576411
347,86.11304149260054,4.1958,4.1858,2.7123,3.1463,2.5000999999999998,4.1985,3.292000444444444,12.670075555555556,4740.0,0.1,4.1998,4.184534222222223,16.418515555555555,8947.5,4207.5,-5.0,2.4996,4.181712444444444,14.421128888888889,3010.8,3.9775,3.9149,0.012520000000000042,0.04166000000000007,0.4208631654733811
348,86.03235444458323,4.1958,4.1855,2.7061,3.1467,2.5000999999999998,4.1982,3.285035333333333,12.64188888888889,4730.0,0.1,4.1995,4.1818071111111115,16.40804622222222,8975.1,4245.1,-5.0,2.4996,4.1777942222222215,14.400659555555556,3008.0,3.9859,3.9121,0.014759999999999973,0.039920000000000046,0.4205831766729331
349,85.9407120430636,4.1954,4.1855,2.7145,3.1467,2.5003,4.1982,3.2780824444444443,12.616899555555555,4720.0,0.1,4.1995,4.178423111111111,16.397936,8995.0,4275.0,-5.0,2.5,4.173344,14.382746666666666,3004.8,3.9778,3.9105,0.013459999999999982,0.04154000000000009,0.4205495340559132
350,85.73924153625723,4.1951,4.1849,2.7163,3.1482,2.5,4.1979,3.250203111111111,12.512942222222222,4680.0,0.1,4.1995,4.171883555555556,16.38352533333333,9183.7,4503.700000000001,-5.0,2.5,4.163560444444444,14.31623111111111,2997.9,3.9738,3.8991,0.014940000000000087,0.042219999999999924,0.41987999999999986
351,85.70922185414553,4.1951,4.1849,2.7142,3.1482,2.5,4.1982,3.2501977777777777,12.516712,4680.0,0.1,4.1995,4.165547111111111,16.36071822222222,9109.300000000001,4429.300000000001,-4.9996,2.4996,4.162102666666667,14.31468888888889,2996.8,3.9741,3.9,0.014821185694855599,0.042163373069845564,0.41999999999999993
352,85.67793914882303,4.1951,4.1852,2.7167,3.1485,2.5000999999999998,4.1985,3.250214666666667,12.51661511111111,4680.0,0.1,4.1995,4.163878222222222,16.35354311111111,9104.6,4424.6,-5.0,2.4993,4.160583555555556,14.311213333333331,2995.7000000000003,3.9825,3.9015,0.016199999999999992,0.04054000000000002,0.41998320067197326
353,85.70297080448628,4.1954,4.1849,2.7123,3.1479,2.5000999999999998,4.1985,3.243291111111111,12.490232,4670.0,0.09996,4.1995,4.162198755555555,16.349179733333333,9163.0,4493.0,-5.0,2.4996,4.161799111111112,14.328906666666667,2996.5,3.9772,3.9046,0.01452,0.04154,0.4202231910723572
354,85.70979845169828,4.1954,4.1855,2.7157,3.1479,2.5000999999999998,4.1982,3.264237333333333,12.566126222222225,4700.0,0.1,4.1995,4.164786222222222,16.348094222222223,8983.7,4283.700000000001,-5.0,2.5,4.162130666666667,14.338808,2996.7000000000003,3.9818,3.909,0.014559999999999995,0.04074000000000009,0.42010319587216516
355,85.66705701405752,4.1954,4.1855,2.7129,3.1476,2.5000999999999998,4.1976,3.257285555555556,12.538819555555555,4690.0,0.1,4.1995,4.162840444444444,16.341786666666668,9006.300000000001,4316.300000000001,-5.0003,2.5,4.160055111111111,14.33039288888889,2995.2000000000003,3.9815,3.9081,0.01467911925284481,0.040797552146871224,0.41998320067197326
356,85.46369197243496,4.1951,4.1849,2.7151,3.1491,2.5000999999999998,4.1976,3.2573224444444446,12.539543111111112,4690.0,0.1,4.1995,4.158858222222222,16.325587555555554,9043.400000000001,4353.4000000000015,-5.0,2.5,4.150179555555556,14.266963555555556,2988.2000000000003,3.9688,3.8981,0.014139999999999996,0.043219999999999995,0.41938322467101347
357,85.43284857953361,4.1951,4.1849,2.717,3.1488,2.5000999999999998,4.1979,3.2294011111111116,12.438546666666669,4650.0,0.1,4.1995,4.151282666666667,16.309984,9129.2,4479.200000000001,-5.0,2.4993,4.148681777777778,14.263568,2987.1000000000004,3.9812,3.8972,0.016799999999999926,0.04074,0.41962321507139705
358,85.42808936163786,4.1954,4.1849,2.7058,3.1488,2.5003,4.1989,3.236371333333333,12.465203555555556,4660.0,0.1,4.1995,4.150985333333333,16.306126222222225,9101.1,4441.1,-4.9996,2.4996,4.148450666666666,14.271708444444444,2986.9,3.9701,3.9022,0.013581086486918923,0.04296343707496597,0.41998960124785023
359,85.3200002013515,4.1951,4.1846,2.7114,3.1498,2.5000999999999998,4.1985,3.236368888888889,12.464036444444444,4660.0,0.1,4.1995,4.148639111111112,16.295112888888887,9090.1,4430.1,-4.9996,2.4996,4.143201777777778,14.241787555555556,2983.2000000000003,3.9704,3.8978,0.014521161692935434,0.04284342747419784,0.4194632214711413
360,85.47596526320078,4.1958,4.1855,2.7083,3.1482,2.5000999999999998,4.1976,3.2363946666666665,12.46672888888889,4660.0,0.1,4.1995,4.146956888888889,16.290709333333336,9003.400000000001,4343.4000000000015,-5.0,2.4993,4.150775555555556,14.301689777777778,2988.5,3.9766,3.9084,0.013640000000000008,0.04178000000000006,0.4197432102715893
361,85.42994728708562,4.1958,4.1855,2.7111,3.1482,2.5003,4.1982,3.250407111111111,12.51265688888889,4680.0,0.1,4.1998,4.152088,16.299429333333332,8982.7,4302.700000000001,-5.0,2.5,4.148540888888888,14.292089777777775,2986.9,3.9747,3.9084,0.013260000000000004,0.042160000000000065,0.4199496060472742
362,85.35178628548992,4.1954,4.1852,2.7136,3.1479,2.5003,4.1979,3.2434422222222223,12.48708,4670.0,0.1,4.1995,4.149184444444444,16.29081422222222,9000.5,4330.5,-5.0003,2.5,4.144745333333334,14.274545777777776,2984.2000000000003,3.9803,3.9065,0.014759114453132873,0.04097754134751912,0.4199496060472742
363,85.12522005662552,4.1951,4.1846,2.7185,3.151,2.5000999999999998,4.1979,3.2155122222222223,12.382576888888888,4630.0,0.1,4.1995,4.143258666666666,16.27859733333333,9213.6,4583.6,-5.0,2.4996,4.1337431111111105,14.199266666666666,2976.4,3.9713,3.8935,0.015559999999999973,0.04265999999999996,0.4187432502699892
364,85.06810028953434,4.1948,4.1846,2.7145,3.151,2.5000999999999998,4.1979,3.208539111111111,12.360663111111112,4620.0,0.1,4.1995,4.135567111111111,16.25368711111111,9170.1,4550.1,-4.9992,2.4993,4.130969333333334,14.189622222222223,2974.4,3.9766,3.8944,0.016442630820931316,0.04160665706513037,0.4187432502699892
365,85.0166366698654,4.1954,4.1843,2.7077,3.1513,2.5000999999999998,4.1989,3.208544444444444,12.361849777777776,4620.0,0.1,4.1995,4.132509333333333,16.242028444444443,9160.800000000001,4540.800000000001,-4.9996,2.5,4.128470222222222,14.179376,2972.6000000000004,3.9688,3.8935,0.015061204896391695,0.04310344827586216,0.41902323907043726
366,85.05356637026806,4.1951,4.1846,2.7145,3.1507,2.5,4.1979,3.194644222222222,12.307904,4600.0,0.09997,4.1995,4.130131555555556,16.236343466666668,9266.6,4666.6,-5.0,2.4996,4.130263555555556,14.19956088888889,2973.8,3.9741,3.896,0.015620000000000012,0.042099999999999936,0.41887999999999986
367,85.08861068819662,4.1954,4.1852,2.7058,3.1504,2.5000999999999998,4.1976,3.222567777777778,12.410641777777775,4640.0,0.09997,4.1995,4.133935644444445,16.237986133333333,8999.900000000001,4359.9000000000015,-5.0,2.4993,4.1319653333333335,14.217254222222222,2975.0,3.9747,3.9028,0.014379999999999971,0.042100000000000026,0.41886324547018144
368,85.0455031568716,4.1951,4.1852,2.708,3.1507,2.5003,4.1985,3.2225442222222225,12.411336888888886,4640.0,0.1,4.1995,4.132858666666667,16.234208,9046.5,4406.5,-5.0003,2.4993,4.129872000000001,14.209466666666668,2973.5,3.9862,3.9022,0.016798992060476386,0.03979761214327137,0.4190697116346038
369,84.8540087029621,4.1951,4.1843,2.708,3.1529,2.5000999999999998,4.1982,3.222552888888889,12.411883555555557,4640.0,0.09996,4.1995,4.1285663999999995,16.216688355555554,9058.800000000001,4418.800000000001,-4.9996,2.5,4.120572888888889,14.148504888888889,2966.9,3.966,3.8916,0.014881190495239668,0.043663493079446385,0.41810327586896534
370,84.83166783587836,4.1951,4.1846,2.7077,3.1525,2.5,4.1982,3.194658,12.309865777777775,4600.0,0.1,4.1995,4.122938222222222,16.20811377777778,9173.900000000001,4573.9000000000015,-5.0,2.5,4.1194880000000005,14.151643555555557,2966.1000000000004,3.9837,3.8944,0.017859999999999942,0.04017999999999997,0.41828000000000004
371,84.78907283571134,4.1948,4.1846,2.7188,3.1529,2.5000999999999998,4.1979,3.1946484444444447,12.307906666666666,4600.0,0.1,4.1995,4.120453333333333,16.19579911111111,9140.900000000001,4540.9000000000015,-5.0,2.5,4.117419555555555,14.144885333333333,2964.6000000000004,3.971,3.8944,0.01532,0.04271999999999991,0.41798328066877327
372,84.70541127650917,4.1951,4.1846,2.7077,3.1538,2.5000999999999998,4.1982,3.1946635555555556,12.308204444444444,4600.0,0.1,4.1995,4.11897688888889,16.189838222222225,9128.1,4528.1,-4.9996,2.4996,4.113356888888888,14.123022222222222,2961.7000000000003,3.9791,3.8932,0.017181374509960726,0.041103288263061005,0.4177432902683893
373,84.84368486106516,4.1954,4.1849,2.7139,3.1513,2.5000999999999998,4.1989,3.201637777777778,12.340547555555556,4610.0,0.09996,4.1995,4.116826311111111,16.18388053333333,9046.0,4436.0,-5.0,2.4996,4.120071555555556,14.178675555555555,2966.4,3.9822,3.9031,0.015820000000000077,0.04053999999999993,0.41902323907043726
374,84.80623347716238,4.1954,4.1849,2.7129,3.1516,2.5000999999999998,4.1976,3.2087004444444447,12.356245333333334,4620.0,0.1,4.1995,4.121089333333333,16.18784,9019.800000000001,4399.800000000001,-5.0,2.5,4.118252888888889,14.170559111111112,2965.1000000000004,3.9862,3.9028,0.016680000000000028,0.03973999999999993,0.4183832646694134
375,84.78037811070948,4.1954,4.1852,2.7148,3.1513,2.5003,4.1982,3.208670666666667,12.358585777777778,4620.0,0.1,4.1995,4.119583111111111,16.183984,9031.300000000001,4411.300000000001,-5.0,2.5,4.116997333333334,14.167592,2964.2000000000003,3.9787,3.9028,0.015179999999999971,0.041300000000000024,0.4187097548294204
376,84.59210528122173,4.1951,4.1846,2.7179,3.1538,2.5003,4.1979,3.1877440000000004,12.280376888888888,4590.0,0.1,4.1995,4.116063111111113,16.178819555555556,9188.6,4598.6,-4.9996,2.5,4.107854666666667,14.110339555555557,2957.7000000000003,3.976,3.8935,0.016501320105608452,0.041723337867029295,0.4175898892132943
