Repository: simonapepe/HKUST-dataset

# HKUST-dataset
This repository contains cycling data from 5 different batches of lithium-ion batteries

File: CHAM/H21_DataSet.csv (part 4 of 8)
H21_Cycle_Num,H21_Cycle_Life(%),H21_C_Rest_Start_Volt(V),H21_C_Rest_End_Volt(V),H21_D_Rest_Start_Volt(V),H21_D_Rest_End_Volt(V),H21_CC_Chg_Cur(A),H21_CC_Chg_Volt(V),H21_CC_Chg_CapaCity(Ah),H21_CC_Chg_Energy(Wh),H21_CC_Chg_Time(s),H21_CCCV_Chg_Cur(A),H21_CCCV_Chg_Volt(V),H21_CCCV_Chg_CapaCity(Ah),H21_CCCV_Chg_Energy(Wh),H21_CCCV_Chg_Time(s),H21_CV_Chg_Time(s),H21_CC_Dischg_Cur(A),H21_CC_Dischg_Volt(V),H21_CC_Dischg_CapaCity(Ah),H21_CC_Dischg_Energy(Wh),H21_CC_Dischg_Time(s),H21_Volt_CC_DChg_00s,H21_Volt_CC_DChg_10s,H21_Rin(ohm),DChg_IR,Chg_IR
377,84.55484609650321,4.1954,4.1846,2.7105,3.1538,2.5,4.1982,3.187739777777778,12.282405333333333,4590.0,0.1,4.1995,4.109652444444444,16.153975111111112,9098.400000000001,4508.4000000000015,-5.0,2.5,4.106045333333333,14.10618577777778,2956.4,3.9766,3.8953,0.01625999999999994,0.04159999999999995,0.41776
378,84.5267117968656,4.1954,4.1846,2.7185,3.1538,2.5003,4.1989,3.187733333333333,12.28373422222222,4590.0,0.1,4.1995,4.107482666666667,16.14622044444444,9116.6,4526.6,-5.0,2.4993,4.104679111111112,14.103053333333332,2955.4,3.9766,3.896,0.016120000000000002,0.04159999999999995,0.41798984121905375
379,84.5075742495194,4.1954,4.1846,2.7179,3.1535,2.5000999999999998,4.1989,3.1807777777777777,12.256440000000001,4580.0,0.1,4.1995,4.105388444444444,16.13928711111111,9194.400000000001,4614.4000000000015,-5.0,2.4996,4.103749777777778,14.103186666666666,2954.7000000000003,3.9732,3.8947,0.015700000000000002,0.04227999999999996,0.41814327426902925
380,84.53461026810413,4.1951,4.1849,2.7067,3.1532,2.5000999999999998,4.1982,3.19476,12.30851733333333,4600.0,0.1,4.1995,4.106817777777778,16.138746666666666,9021.400000000001,4421.4000000000015,-5.0,2.5,4.105062666666667,14.119805333333334,2955.6000000000004,3.9815,3.9012,0.016060000000000053,0.04067999999999996,0.41798328066877327
381,84.50258622307095,4.1954,4.1849,2.7179,3.1535,2.5000999999999998,4.1985,3.1947813333333333,12.308222222222225,4600.0,0.1,4.1998,4.106260888888889,16.13599466666667,9034.7,4434.700000000001,-5.0,2.5,4.103507555555556,14.114604444444444,2954.5,3.9685,3.9009,0.013520000000000022,0.043279999999999944,0.41798328066877327
382,84.3918337312314,4.1954,4.1849,2.7132,3.155,2.5000999999999998,4.1989,3.1947528888888885,12.308668444444443,4600.0,0.1,4.1998,4.104932444444445,16.13101866666667,9025.7,4425.700000000001,-5.0,2.5,4.0981293333333335,14.082943111111112,2950.7000000000003,3.9707,3.9006,0.01402000000000001,0.04283999999999999,0.4175432982680694
383,84.18421285052898,4.1948,4.184,2.7213,3.1566,2.5,4.1973,3.1599180000000002,12.177626666666669,4550.0,0.1,4.1992,4.095457333333333,16.106339555555557,9203.6,4653.6,-5.0,2.4996,4.088047111111111,14.018492444444444,2943.5,3.9626,3.8845,0.015620000000000012,0.04428000000000001,0.4162800000000001
384,84.10365393530117,4.1951,4.1837,2.7219,3.1575,2.5,4.1973,3.1460079999999997,12.127932444444445,4530.0,0.1,4.1992,4.089398222222222,16.089493333333333,9259.1,4729.1,-5.0,2.5,4.084135111111111,13.99849777777778,2940.7000000000003,3.9682,3.8823,0.017180000000000018,0.043100000000000006,0.41592
385,84.19480211034704,4.1951,4.184,2.7077,3.1556,2.5,4.1989,3.146018888888889,12.131438222222226,4530.0,0.1,4.1995,4.087480888888889,16.08488711111111,9306.900000000001,4776.9000000000015,-5.0,2.5,4.088561333333334,14.037740444444443,2943.8,3.9645,3.8901,0.01488000000000005,0.04390000000000001,0.41731999999999997
386,84.28795464831438,4.1951,4.1849,2.7182,3.1547,2.5000999999999998,4.1982,3.173898888888889,12.23148,4570.0,0.1,4.1995,4.092783555555556,16.09035733333333,9051.0,4481.0,-4.9996,2.5,4.093084888888889,14.074256,2947.0,3.9744,3.8997,0.014941195295623648,0.0421033682694615,0.41738330466781326
387,84.24511253491046,4.1954,4.1849,2.7064,3.155,2.5000999999999998,4.1989,3.180886666666667,12.256705777777775,4580.0,0.1,4.1995,4.094112444444445,16.091815111111114,9045.1,4465.1,-5.0,2.4993,4.091004444444444,14.065239111111111,2945.5,3.9679,3.8991,0.013760000000000083,0.043399999999999925,0.4175432982680694
388,84.2159074112463,4.1954,4.1849,2.7154,3.155,2.5003,4.1979,3.173944888888889,12.229637333333335,4570.0,0.1,4.1995,4.092430666666666,16.086826666666667,9048.300000000001,4478.300000000001,-5.0,2.4996,4.089586222222223,14.060928,2944.5,3.9701,3.8991,0.014200000000000036,0.04295999999999998,0.4171099468063832
389,84.21381152490373,4.1954,4.1849,2.7176,3.1547,2.5003,4.1973,3.173929111111111,12.228291555555556,4570.0,0.1,4.1995,4.091139555555556,16.08018311111111,9005.7,4435.700000000001,-5.0003,2.4996,4.089484444444444,14.068273777777778,2944.4,3.9778,3.9019,0.015179089254644692,0.04141751494910306,0.4169899612046555
390,84.22559058919575,4.1954,4.1852,2.7129,3.1544,2.5000999999999998,4.1979,3.180909777777778,12.25445333333333,4580.0,0.1,4.1998,4.091668444444445,16.079370666666666,8964.5,4384.5,-4.9996,2.5,4.0900564444444445,14.07842222222222,2944.8,3.9698,3.9053,0.01290103208256665,0.04308344667573402,0.41738330466781326
391,84.20873197503424,4.1954,4.1852,2.7136,3.1541,2.5000999999999998,4.1989,3.187889111111111,12.281562666666668,4590.0,0.1,4.1998,4.091399555555556,16.076060444444444,8945.800000000001,4355.800000000001,-5.0003,2.4993,4.089237777777778,14.078244444444444,2944.2000000000003,3.9704,3.9059,0.012899226046437258,0.0429574225546467,0.4179032838686453
392,84.17147279031572,4.1954,4.1852,2.7055,3.1544,2.5005,4.1973,3.1809322222222223,12.252403555555556,4580.0,0.09998,4.1995,4.090546133333333,16.072529066666664,8950.6,4370.6,-5.0003,2.499,4.087428444444444,14.071746666666666,2942.9,3.9791,3.9059,0.014639121652700824,0.04121752694838313,0.4170765846830635
393,84.12831034493804,4.1954,4.1852,2.7157,3.1544,2.5003,4.1979,3.180919555555556,12.253214222222224,4580.0,0.1,4.1998,4.088271555555556,16.063820444444442,8941.5,4361.5,-5.0,2.5,4.085332444444444,14.063816888888889,2941.4,3.9766,3.9062,0.014079999999999959,0.04172000000000002,0.4173499180098387
394,84.07035771471509,4.1954,4.1849,2.7105,3.1547,2.5003,4.1976,3.173944666666667,12.226378666666667,4570.0,0.1,4.1995,4.086011555555555,16.056704,8969.800000000001,4399.800000000001,-5.0,2.4996,4.082518222222222,14.049279111111113,2939.4,3.9738,3.9037,0.01402000000000001,0.042219999999999924,0.41710994680638336
395,83.88423568562253,4.1954,4.1846,2.7194,3.1569,2.5000999999999998,4.1982,3.1739268888888885,12.228261333333334,4570.0,0.1,4.1995,4.082136444444445,16.04236088888889,8959.5,4389.5,-4.9996,2.4993,4.07348,13.99028533333333,2933.0,3.9663,3.8947,0.014321145691655353,0.0436634930794463,0.4165033398664054
396,83.82199060695129,4.1951,4.1843,2.7185,3.1572,2.5000999999999998,4.1976,3.139054222222222,12.100212444444443,4520.0,0.1,4.1995,4.074295555555555,16.027672888888887,9157.1,4637.1,-4.9996,2.5,4.070457333333333,13.979164444444445,2930.8,3.975,3.8935,0.01630130410432837,0.041863349067925486,0.4161433542658296
397,83.79017706578658,4.1951,4.1846,2.7194,3.1575,2.5,4.1985,3.1460411111111113,12.126222222222225,4530.0,0.1,4.1995,4.072208,16.015648,9129.0,4599.0,-5.0003,2.4993,4.068912444444445,13.972915555555556,2929.7000000000003,3.9676,3.8935,0.01481911085334881,0.043397396156230554,0.4164
398,83.72755674108893,4.1951,4.1843,2.7173,3.1578,2.5000999999999998,4.1985,3.146049777777778,12.127168888888889,4530.0,0.1,4.1995,4.0698795555555565,16.00678222222222,9100.1,4570.1,-5.0003,2.4996,4.065871555555556,13.960901333333332,2927.5,3.9716,3.8932,0.015679059256444573,0.04253744775313488,0.41626334946602145
399,83.81666394384489,4.1951,4.1846,2.7136,3.1566,2.5003,4.1979,3.1390886666666664,12.10244,4520.0,0.1,4.1995,4.068944888888889,16.007372444444442,9073.6,4553.6,-5.0,2.4993,4.070198666666666,13.99648,2930.5,3.9679,3.9,0.013580000000000059,0.04333999999999989,0.41647002359716817
400,83.8141470497654,4.1954,4.1849,2.7114,3.1563,2.5000999999999998,4.1982,3.1600902222222222,12.177067555555555,4550.0,0.1,4.1998,4.0716399999999995,16.005200000000002,8990.7,4440.700000000001,-5.0,2.4996,4.070076444444445,14.000727999999999,2930.4,3.9747,3.9015,0.014639999999999986,0.04203999999999999,0.4167433302667894
401,83.7913668702605,4.1954,4.1849,2.7098,3.156,2.5000999999999998,4.1982,3.1600902222222222,12.176986666666666,4550.0,0.1,4.1998,4.071437777777778,16.004288,8989.900000000001,4439.9000000000015,-5.0,2.4996,4.068970222222222,13.998916444444443,2929.6000000000004,3.9685,3.9022,0.013260000000000004,0.043279999999999944,0.4168633254669813
402,83.56727177376509,4.1951,4.1843,2.7194,3.1591,2.5003,4.1982,3.139201111111111,12.095107555555556,4520.0,0.1,4.1995,4.067106222222222,15.99184,9147.6,4627.6,-5.0003,2.4996,4.058088000000001,13.927115555555556,2921.9,3.9636,3.8898,0.014759114453132785,0.044137351758894536,0.4155901291844978
403,83.54546174252356,4.1951,4.1843,2.7191,3.1587,2.5,4.1985,3.132152222222222,12.075692444444444,4510.0,0.1,4.1995,4.060418222222222,15.973937777777776,9121.1,4611.1,-4.9996,2.4996,4.057028888888889,13.927462222222223,2921.1000000000004,3.9741,3.8916,0.016501320105608452,0.0420433634690776,0.41592
404,83.51114045962146,4.1951,4.1843,2.7092,3.1591,2.5000999999999998,4.1989,3.132180888888889,12.076751111111111,4510.0,0.1,4.1995,4.058648444444445,15.967452444444444,9119.5,4609.5,-4.9996,2.5,4.055362222222222,13.921406222222222,2919.9,3.9812,3.891,0.018041443315465203,0.0406232498599889,0.41590336386544546
405,83.45579624689907,4.1951,4.184,2.7145,3.1594,2.5000999999999998,4.1982,3.125231555555556,12.048288888888889,4500.0,0.1,4.1995,4.055485333333333,15.95488177777778,9140.5,4640.5,-5.0,2.5,4.052674666666666,13.903050666666665,2918.0,3.966,3.8848,0.016240000000000077,0.04359999999999999,0.41550337986480534
406,83.55654522881541,4.1954,4.1846,2.7095,3.1578,2.5003,4.1973,3.132216,12.073787555555556,4510.0,0.1,4.1998,4.056870666666666,15.956876444444443,9038.7,4528.700000000001,-5.0,2.4993,4.057567111111111,13.946959999999999,2921.4,3.9756,3.8975,0.015620000000000012,0.04179999999999993,0.4157501099868017
407,83.54839964433998,4.1954,4.1849,2.7139,3.1578,2.5000999999999998,4.1989,3.146187555555556,12.127255111111111,4530.0,0.1,4.1998,4.059417333333333,15.962508444444444,9012.400000000001,4482.4000000000015,-5.0003,2.4993,4.0571715555555565,13.949246222222222,2921.1000000000004,3.9688,3.8988,0.013999160050396944,0.043217406955582655,0.41642334306627743
408,83.4117734813633,4.1951,4.1846,2.7204,3.1597,2.5005,4.1989,3.146199111111111,12.126373333333332,4530.0,0.1,4.1995,4.058200888888889,15.956492444444445,8992.2,4462.200000000001,-4.9996,2.499,4.050536888888889,13.906435555555555,2916.4,3.9673,3.8938,0.014701176094087462,0.04346347707816622,0.41559688062387523
409,83.30503886770883,4.1954,4.1843,2.7216,3.1609,2.5003,4.1973,3.1113448888888886,11.996161777777775,4480.0,0.1,4.1995,4.0504853333333335,15.940071111111111,9163.0,4683.0,-4.9996,2.4996,4.045353777777778,13.880329777777776,2912.7000000000003,3.9732,3.8895,0.016741339307144547,0.04222337787022972,0.41451025876894787
410,83.27689541572911,4.1951,4.1843,2.712,3.1609,2.5003,4.1985,3.1182951111111112,12.024531555555555,4490.0,0.1,4.1995,4.0470062222222225,15.924650666666667,9123.300000000001,4633.300000000001,-4.9996,2.5,4.043987111111111,13.876781333333332,2911.7000000000003,3.9629,3.8895,0.014681174493959498,0.04428354268341477,0.414990201175859
411,83.2048207216347,4.1951,4.1843,2.7207,3.1618,2.5000999999999998,4.1989,3.1183024444444447,12.025107555555556,4490.0,0.1,4.1995,4.045977777777778,15.920878222222221,9127.0,4637.0,-4.9996,2.5,4.040487111111111,13.859984,2909.2000000000003,3.9629,3.8888,0.014821185694855599,0.04428354268341477,0.41482340706371756
412,83.24313242569556,4.1951,4.1843,2.7086,3.1609,2.5000999999999998,4.1973,3.097431333333333,11.945214222222225,4460.0,0.09998,4.1995,4.042820266666666,15.915364977777775,9155.7,4695.700000000001,-4.9996,2.4996,4.042347555555556,13.877973333333331,2910.5,3.9642,3.8916,0.014521161692935434,0.04402352188175062,0.4145434182632697
413,83.2671207143586,4.1951,4.1846,2.708,3.1606,2.5000999999999998,4.1989,3.1253057777777777,12.050381333333332,4500.0,0.09997,4.1995,4.04448,15.910468266666669,9051.5,4551.5,-5.0,2.4996,4.043512444444445,13.889912,2911.3,3.9694,3.8944,0.014999999999999947,0.04303999999999997,0.41530338786448545
414,83.23876675851042,4.1954,4.1846,2.717,3.1606,2.5000999999999998,4.1985,3.1253424444444446,12.048915555555554,4500.0,0.1,4.1995,4.0447355555555555,15.909941333333334,9033.1,4533.1,-5.0,2.5,4.042135555555556,13.887661333333332,2910.3,3.9694,3.8953,0.014819999999999922,0.04303999999999997,0.41514339426422947
415,83.03294888920311,4.1951,4.184,2.7229,3.1634,2.5000999999999998,4.1985,3.1114191111111116,11.993115555555557,4480.0,0.1,4.1995,4.040795999999999,15.896030222222223,9155.7,4675.700000000001,-5.0,2.5,4.032140888888889,13.823459555555555,2903.2000000000003,3.9611,3.8848,0.015260000000000051,0.04458000000000002,0.4140234390624375
416,83.02159998499015,4.1951,4.184,2.7154,3.1631,2.5003,4.1973,3.097456888888889,11.945338666666668,4460.0,0.1,4.1995,4.034390666666666,15.879980444444444,9139.7,4679.700000000001,-5.0,2.5,4.031589777777778,13.827435555555557,2902.8,3.9667,3.887,0.015939999999999975,0.043460000000000054,0.4136303643562773
417,82.92410923686397,4.1951,4.184,2.7142,3.1643,2.5000999999999998,4.1976,3.097446666666667,11.945393777777776,4460.0,0.1,4.1995,4.032461777777778,15.871982222222226,9140.6,4680.6,-4.9996,2.5,4.026855555555556,13.802472,2899.4,3.9611,3.8842,0.015381230498439914,0.04458356668533485,0.4133034678612858
418,82.87479641759025,4.1951,4.1837,2.7194,3.1649,2.5000999999999998,4.1973,3.0835297777777777,11.893844444444445,4440.0,0.1,4.1992,4.027722666666667,15.858929777777776,9221.5,4781.5,-4.9996,2.4996,4.024460888888889,13.786003555555556,2897.7000000000003,3.9663,3.8798,0.017301384110728863,0.043483478678294274,0.41294348226070976
419,82.98918238924637,4.1951,4.1843,2.7123,3.1628,2.5000999999999998,4.1976,3.097471555555556,11.94727111111111,4460.0,0.1,4.1995,4.028516,15.857187555555557,9088.300000000001,4628.300000000001,-5.0,2.5,4.030015555555556,13.835956444444443,2901.6000000000004,3.9704,3.8919,0.015700000000000002,0.04278000000000004,0.4139034438622458
420,82.99021660390447,4.1951,4.1843,2.7114,3.1625,2.5000999999999998,4.1989,3.111427777777778,11.999009777777776,4480.0,0.1,4.1995,4.031827111111111,15.864238222222223,9058.800000000001,4578.800000000001,-5.0003,2.4993,4.030065777777778,13.84035911111111,2901.6000000000004,3.9642,3.8935,0.014139151650900942,0.04401735895846257,0.4145434182632695
421,82.86274278303503,4.1954,4.1843,2.7157,3.1646,2.5003,4.1985,3.111455555555556,11.997947555555557,4480.0,0.1,4.1995,4.031511111111111,15.861775999999999,9044.2,4564.200000000001,-4.9996,2.5,4.023875555555556,13.804976,2897.2000000000003,3.9769,3.8916,0.017061364909192765,0.04148331866549329,0.41351037875454943
422,82.91002378236097,4.1951,4.1843,2.716,3.1634,2.5003,4.1979,3.0974995555555562,11.947432888888889,4460.0,0.1,4.1995,4.025289333333333,15.843683555555556,9071.900000000001,4611.9000000000015,-5.0,2.4996,4.026171555555556,13.825904000000001,2898.8,3.9639,3.8929,0.014200000000000036,0.04408000000000003,0.4137503499580048
423,82.9157623008622,4.1951,4.1846,2.7132,3.1628,2.5000999999999998,4.1973,3.104500222222222,11.97045511111111,4470.0,0.1,4.1995,4.0277693333333335,15.847790222222223,9023.900000000001,4553.9000000000015,-5.0,2.4996,4.0264502222222225,13.834133333333332,2899.0,3.9651,3.8957,0.013879999999999981,0.04389999999999992,0.41378344866205374
424,82.89581934741054,4.1951,4.1846,2.7083,3.1628,2.5,4.1982,3.111444,11.997114666666667,4480.0,0.1,4.1998,4.027790222222222,15.845443555555555,8986.6,4506.6,-5.0,2.5,4.025481777777777,13.83538311111111,2898.3,3.9704,3.8981,0.014460000000000051,0.0428399999999999,0.41416000000000003
425,82.86730980174653,4.1954,4.1846,2.7111,3.1631,2.5000999999999998,4.1985,3.11144,11.996872888888888,4480.0,0.1,4.1998,4.026644888888889,15.840378666666668,8984.800000000001,4504.800000000001,-5.0,2.4996,4.024097333333333,13.831017777777776,2897.3,3.9719,3.8981,0.014760000000000061,0.04253999999999989,0.41414343426262956
426,82.84427335666264,4.1954,4.1846,2.7191,3.1628,2.5,4.1989,3.111452888888889,11.997538666666667,4480.0,0.1,4.1998,4.025246222222222,15.835127111111113,8978.0,4498.0,-5.0,2.4993,4.022978666666667,13.828993777777777,2896.5,3.9753,3.8988,0.015299999999999958,0.04185999999999997,0.4144400000000001
427,82.80090955975862,4.1954,4.1846,2.7163,3.1634,2.5003,4.1989,3.111445333333333,11.997501333333334,4480.0,0.1,4.1998,4.023959555555556,15.829699555555557,8971.0,4491.0,-5.0,2.4996,4.020872888888889,13.820224,2895.0,3.9679,3.8981,0.013960000000000061,0.04333999999999989,0.4141503019637643
428,82.76387918359278,4.1954,4.1846,2.7198,3.1637,2.5000999999999998,4.1982,3.104478666666667,11.969990222222224,4470.0,0.1,4.1995,4.022124,15.823726222222222,8992.400000000001,4522.4000000000015,-5.0,2.4996,4.019074666666667,13.813449777777778,2893.7000000000003,3.9657,3.8978,0.01357999999999997,0.04377999999999993,0.4137834486620535
429,82.72905452187477,4.1958,4.1846,2.7198,3.1637,2.5000999999999998,4.1982,3.1044811111111112,11.970592,4470.0,0.1,4.1995,4.020426666666666,15.817216,8977.300000000001,4507.300000000001,-5.0,2.5,4.017383555555556,13.808031999999999,2892.5,3.9657,3.8981,0.013520000000000022,0.04377999999999993,0.4137834486620535
430,82.69781757826283,4.1951,4.1846,2.7179,3.164,2.5003,4.1985,3.104468,11.971056888888889,4470.0,0.1,4.1995,4.018608444444445,15.810051555555555,8975.6,4505.6,-5.0,2.4993,4.015866666666667,13.80464711111111,2891.4,3.966,3.8988,0.01344000000000003,0.04371999999999989,0.413750349958005
431,82.67533027370536,4.1954,4.1846,2.708,3.164,2.5,4.1985,3.104473555555556,11.970623999999999,4470.0,0.09998,4.1995,4.017468444444444,15.804882488888888,8951.6,4481.6,-5.0,2.4996,4.014774666666666,13.802986666666666,2890.6000000000004,3.9663,3.9,0.013260000000000004,0.04365999999999994,0.4138
432,82.64380960748807,4.1954,4.1849,2.708,3.1643,2.5000999999999998,4.1989,3.1044886666666662,11.971053333333332,4470.0,0.1,4.1998,4.016031555555556,15.799230222222223,8955.1,4485.1,-5.0,2.499,4.013244,13.797870222222222,2889.5,3.9663,3.8997,0.013319999999999953,0.04371999999999998,0.41382344706211766
433,82.61527260479774,4.1951,4.1849,2.7154,3.1643,2.5000999999999998,4.1989,3.1045035555555556,11.971214222222224,4470.0,0.1,4.1998,4.014450666666667,15.792709333333335,8950.0,4480.0,-5.0,2.5,4.011858222222222,13.793982222222224,2888.5,3.9831,3.9,0.01661999999999999,0.04035999999999999,0.41382344706211766
434,82.55469325239001,4.1954,4.1846,2.7089,3.1649,2.5003,4.1979,3.0975626666666667,11.942995555555555,4460.0,0.1,4.1998,4.013092888888889,15.787980444444443,8953.800000000001,4493.800000000001,-5.0,2.5,4.008916444444445,13.780917333333333,2886.4,3.9784,3.8997,0.015739999999999997,0.0412399999999999,0.413150421949366
435,82.52341969940962,4.1954,4.1846,2.7086,3.1649,2.5003,4.1989,3.0975277777777777,11.945368888888888,4460.0,0.1,4.1998,4.010022222222222,15.777601777777777,8959.900000000001,4499.9000000000015,-5.0003,2.4996,4.007397777777777,13.776973333333332,2885.3,3.9663,3.9003,0.013199208047517116,0.04365738055716651,0.41355037395512545
436,82.50991084245936,4.1954,4.1849,2.7077,3.1649,2.5003,4.1989,3.0975566666666667,11.945054222222225,4460.0,0.1,4.1998,4.009287111111111,15.77409066666667,8962.2,4502.200000000001,-5.0,2.4993,4.006741777777778,13.778912,2884.8,3.9707,3.9019,0.013759999999999994,0.04283999999999999,0.41355037395512545
437,82.50158221114178,4.1954,4.1849,2.7074,3.1646,2.5003,4.1982,3.0975795555555554,11.94404622222222,4460.0,0.1,4.1998,4.008138222222223,15.768195555555556,8931.400000000001,4471.4000000000015,-5.0,2.499,4.006337333333333,13.781876444444444,2884.5,3.9673,3.9028,0.012899999999999957,0.04352,0.41339039315282156
438,82.4759007391889,4.1954,4.1849,2.7157,3.1646,2.5000999999999998,4.1979,3.0976026666666665,11.942685333333333,4460.0,0.1,4.1998,4.007326666666667,15.763331555555556,8909.900000000001,4449.9000000000015,-5.0,2.4996,4.005090222222222,13.779811555555556,2883.6000000000004,3.9673,3.9037,0.012719999999999931,0.04352,0.41330346786128547
439,82.45323038778932,4.1954,4.1849,2.7145,3.1646,2.5003,4.1979,3.097598,11.942721777777777,4460.0,0.1,4.1995,4.006234222222222,15.758796444444444,8911.5,4451.5,-5.0003,2.4996,4.003989333333333,13.777758222222225,2882.8,3.9735,3.9034,0.014019158850468982,0.04227746335219883,0.4132704075510937
440,82.39804176488272,4.1958,4.1849,2.7191,3.1649,2.5003,4.1982,3.097591555555556,11.943166222222223,4460.0,0.1,4.1995,4.004657777777778,15.752641777777775,8912.800000000001,4452.800000000001,-5.0003,2.5,4.001309333333333,13.764819555555556,2880.9,3.976,3.9025,0.014699118052916849,0.041777493350398945,0.4132704075510939
441,82.23787577800627,4.1954,4.184,2.7207,3.1668,2.5000999999999998,4.1976,3.090627555555556,11.916222222222224,4450.0,0.1,4.1995,4.0001151111111115,15.735820444444444,8885.300000000001,4435.300000000001,-4.9996,2.499,3.993531555555556,13.7102,2875.4,3.9648,3.8922,0.014521161692935434,0.0438435074805985,0.4123035078596859
442,82.28302428162122,4.1954,4.1846,2.7111,3.1656,2.5000999999999998,4.1989,3.0836133333333327,11.894808000000001,4440.0,0.1,4.1995,3.9965106666666665,15.728606222222224,8965.300000000001,4525.300000000001,-4.9996,2.4996,3.995724,13.737192888888888,2876.9,3.9781,3.8991,0.015801264101128126,0.04130330426434108,0.41330346786128563
443,82.29242373696533,4.1954,4.1849,2.716,3.1653,2.5003,4.1973,3.0836900000000003,11.890719111111112,4440.0,0.1,4.1998,3.997314222222222,15.727715555555557,8911.7,4471.700000000001,-5.0,2.4993,3.996180444444444,13.746676444444443,2877.2000000000003,3.9685,3.9022,0.013260000000000004,0.043279999999999944,0.4127504699436069
444,82.27875013785714,4.1954,4.1849,2.7145,3.1656,2.5000999999999998,4.1979,3.0906622222222224,11.91688177777778,4450.0,0.1,4.1998,3.9977600000000004,15.726504888888888,8879.900000000001,4429.9000000000015,-5.0003,2.4996,3.995516444444445,13.747939555555556,2876.7000000000003,3.9763,3.9037,0.014519128852268862,0.041717496950182925,0.4129034838606455
445,82.2446119017972,4.1954,4.1849,2.7083,3.1656,2.5000999999999998,4.1982,3.090687555555556,11.916938666666669,4450.0,0.1,4.1998,3.996395111111111,15.720727111111112,8870.7,4420.700000000001,-5.0,2.5,3.9938586666666667,13.742297777777777,2875.5,3.9735,3.9034,0.01402000000000001,0.04227999999999996,0.4130234790608376
446,82.5078149561168,4.1998,4.1998,2.7173,3.1656,2.5003,4.1985,3.0906724444444444,11.917237333333333,4450.0,0.1,4.1998,3.9951604444444437,15.715902222222224,8866.300000000001,4416.300000000001,-5.0003,2.4993,4.00664,13.79233777777778,2884.7000000000003,3.9871,3.9102,0.015379077255364627,0.04253744775313479,0.41311042674879017
447,82.16427264277996,4.1954,4.1849,2.7188,3.1659,2.5003,4.1973,3.0837166666666667,11.889262222222222,4440.0,0.1,4.1998,3.993048888888889,15.708263111111112,8886.0,4446.0,-5.0003,2.4993,3.989957333333333,13.725449777777778,2872.7000000000003,3.9725,3.9022,0.014059156450612969,0.04247745135291876,0.41251049874015117
448,81.88565704435179,4.1948,4.184,2.7167,3.1693,2.5003,4.1982,3.06979,11.834961777777778,4420.0,0.09996,4.1995,3.9874592,15.688718222222223,9032.900000000001,4612.9000000000015,-4.9996,2.4996,3.976427555555556,13.635468444444445,2863.1000000000004,3.9648,3.8864,0.015681254500359988,0.0438435074805985,0.41151061872575295
449,81.84590842258011,4.1951,4.184,2.7225,3.1693,2.5,4.1989,3.0488020000000002,11.76581422222222,4390.0,0.1,4.1995,3.978362666666667,15.669504000000002,9071.900000000001,4681.9000000000015,-5.0,2.499,3.974497333333333,13.630924444444444,2861.7000000000003,3.9741,3.8873,0.017359999999999952,0.04198000000000004,0.4118400000000001
450,81.78037765309236,4.1948,4.1837,2.7241,3.1699,2.5000999999999998,4.1973,3.041871111111111,11.736956444444443,4380.0,0.1,4.1995,3.975240888888889,15.65663288888889,9054.2,4674.200000000001,-4.9996,2.5,3.971315111111111,13.617307555555556,2859.4,3.9598,3.886,0.01476118089447153,0.04478358268661493,0.4109435622575098
451,81.70593250239219,4.1951,4.1837,2.7194,3.1711,2.5000999999999998,4.1989,3.041873777777778,11.739559111111111,4380.0,0.1,4.1995,3.9722142222222225,15.646522666666666,9069.2,4689.200000000001,-5.0,2.5,3.9677,13.596727111111111,2856.8,3.9772,3.8833,0.01877999999999993,0.041300000000000024,0.41110355585776576
452,81.84370270813226,4.1954,4.1843,2.7101,3.1687,2.5000999999999998,4.1976,3.048929333333333,11.764229333333333,4390.0,0.1,4.1998,3.971707555555556,15.639468444444445,8968.400000000001,4578.4000000000015,-5.0,2.4996,3.9743902222222225,13.651138666666666,2861.5,3.9698,3.895,0.01496000000000004,0.04290000000000003,0.41154353825846995
453,81.84073734928951,4.1954,4.1843,2.7092,3.1687,2.5003,4.1989,3.062872888888889,11.816072,4410.0,0.1,4.1998,3.9755297777777776,15.648912000000001,8938.6,4528.6,-5.0,2.4993,3.974246222222222,13.654985777777778,2861.4,3.9809,3.8966,0.016860000000000052,0.04068000000000005,0.4120305563332401
454,81.72832828352857,4.1954,4.1846,2.7232,3.1699,2.5003,4.1989,3.0628664444444444,11.815836444444443,4410.0,0.1,4.1998,3.9750608888888888,15.646737777777778,8930.400000000001,4520.4000000000015,-5.0,2.4996,3.968787555555556,13.631376,2857.5,3.9735,3.8966,0.015380000000000038,0.042219999999999924,0.4115506139263288
455,81.53285256080244,4.1948,4.1837,2.7117,3.1724,2.5000999999999998,4.1973,3.027999555555556,11.683633777777775,4360.0,0.1,4.1995,3.9672546666666664,15.628012444444444,9126.300000000001,4766.300000000001,-4.9996,2.4993,3.959295111111111,13.565393777777775,2850.8,3.9605,3.8826,0.015581246499719993,0.044643571485718826,0.40994360225590987
456,81.47899102750141,4.1954,4.1837,2.7207,3.173,2.5000999999999998,4.1989,3.027963555555556,11.689690666666667,4360.0,0.1,4.1995,3.961376,15.609543111111112,9103.400000000001,4743.4000000000015,-4.9996,2.5,3.956679555555556,13.554960888888889,2848.9,3.9688,3.8829,0.017181374509960816,0.04298343867509403,0.41034358625654976
457,81.43277169985991,4.1951,4.1837,2.7129,3.1733,2.5000999999999998,4.1979,3.0210164444444443,11.662359111111112,4350.0,0.1,4.1995,3.9582626666666667,15.598298666666668,9102.900000000001,4752.9000000000015,-5.0,2.4993,3.954435111111111,13.54704,2847.3,3.9608,3.8829,0.015580000000000016,0.04458000000000002,0.4098236070557178
458,81.5136784040878,4.1954,4.184,2.7167,3.1721,2.5000999999999998,4.1976,3.0140755555555563,11.635923555555555,4340.0,0.09997,4.1995,3.957127111111111,15.59622826666667,9159.7,4819.700000000001,-5.0,2.5,3.958364,13.580476444444445,2850.0,3.9738,3.8882,0.01712000000000007,0.04203999999999999,0.410183592656294
459,81.55415921322806,4.1954,4.1843,2.7219,3.1715,2.5000999999999998,4.1989,3.041963555555556,11.740624,4380.0,0.09998,4.1995,3.960561066666666,15.59835733333333,8979.6,4599.6,-5.0003,2.4996,3.960329777777778,13.599524444444443,2851.4,3.9691,3.8938,0.015059096454212731,0.043037417754934755,0.4109435622575098
460,81.53773075914559,4.1954,4.1843,2.7207,3.1718,2.5003,4.1979,3.0419986666666667,11.737763555555555,4380.0,0.09998,4.1995,3.9619320888888887,15.601191822222225,8969.7,4589.700000000001,-5.0003,2.4996,3.9595320000000003,13.597809777777778,2850.8,3.967,3.8941,0.014579125252484887,0.043457392556446664,0.41039075310962664
461,81.28804571411835,4.1948,4.1837,2.7256,3.1742,2.5003,4.1989,3.041996888888889,11.73823288888889,4380.0,0.1,4.1995,3.9574453333333333,15.582784,8986.6,4606.6,-5.0,2.4996,3.947407111111111,13.5224,2842.2000000000003,3.9682,3.882,0.017239999999999967,0.043100000000000006,0.40983082030156387
462,81.21310633694438,4.1951,4.1837,2.7163,3.1755,2.5000999999999998,4.1985,3.007144222222222,11.611986666666665,4330.0,0.1,4.1995,3.948755111111111,15.566280888888889,9130.1,4800.1,-4.9996,2.4996,3.943768,13.504834666666667,2839.6000000000004,3.9713,3.8802,0.01822145771661732,0.04248339867189378,0.40918363265469393
463,81.17280857464627,4.1948,4.1834,2.7256,3.1761,2.5,4.1985,3.007139111111111,11.611829333333331,4330.0,0.1,4.1995,3.945411111111111,15.552099555555557,9124.0,4794.0,-5.0,2.4993,3.941811111111111,13.497449777777778,2838.2000000000003,3.957,3.8802,0.015359999999999995,0.04527999999999999,0.4089600000000001
464,81.11846196721356,4.1951,4.1834,2.7194,3.1764,2.5000999999999998,4.1973,3.0001884444444444,11.583873777777775,4320.0,0.1,4.1995,3.943148888888889,15.543827555555556,9103.5,4783.5,-5.0003,2.4996,3.939172,13.48681422222222,2836.3,3.9673,3.8795,0.017558946463212138,0.043217406955582655,0.40834366625334995
465,81.23267404436963,4.1954,4.184,2.7229,3.1742,2.5000999999999998,4.1979,3.007144222222222,11.613933333333332,4330.0,0.1,4.1995,3.9426711111111112,15.542673777777779,9047.300000000001,4717.300000000001,-5.0,2.499,3.9447182222222223,13.530808,2840.2000000000003,3.967,3.8879,0.01581999999999999,0.043400000000000015,0.40946362145514176
466,81.24455378442481,4.1951,4.184,2.7229,3.1742,2.5000999999999998,4.1979,3.021117777777778,11.661315555555557,4350.0,0.1,4.1995,3.946121777777778,15.545930666666667,8983.5,4633.5,-5.0003,2.4993,3.945295111111111,13.53988622222222,2840.6000000000004,3.9676,3.891,0.01531908085514869,0.04327740335579868,0.40946362145514176
467,81.19611958999337,4.1954,4.1843,2.7222,3.1746,2.5000999999999998,4.1976,3.0211291111111107,11.659812444444444,4350.0,0.1,4.1995,3.946684888888889,15.54679288888889,8985.5,4635.5,-5.0,2.5,3.942943111111111,13.532435555555555,2838.9,3.9611,3.8916,0.013900000000000023,0.044640000000000055,0.4091836326546941
468,80.97250041528751,4.1948,4.1834,2.7213,3.1773,2.5000999999999998,4.1979,3.0002153333333332,11.580700444444444,4320.0,0.1,4.1995,3.941656,15.534273777777779,9152.400000000001,4832.4000000000015,-5.0,2.4996,3.9320839999999997,13.460327999999999,2831.2000000000003,3.9701,3.8777,0.018480000000000007,0.04265999999999996,0.4082236710531579
469,80.94706605657154,4.1951,4.1834,2.7247,3.1773,2.5,4.1979,2.9932351111111113,11.55954666666667,4310.0,0.1,4.1995,3.934097777777778,15.51069511111111,9107.300000000001,4797.300000000001,-4.9996,2.4996,3.930848888888889,13.460898666666665,2830.3,3.9614,3.8805,0.016181294503560234,0.04440355228418273,0.40824
470,80.90695134111556,4.1951,4.1834,2.7256,3.1777,2.5000999999999998,4.1982,2.9932457777777777,11.559882666666667,4310.0,0.1,4.1995,3.932252,15.503237333333333,9099.6,4789.6,-4.9996,2.4993,3.9289008888888888,13.455283555555555,2828.9,3.957,3.8811,0.015181214497159744,0.04528362268981517,0.4081836726530938
471,80.89620649148166,4.1951,4.1834,2.7157,3.1773,2.5000999999999998,4.1989,2.9932595555555555,11.560408888888889,4310.0,0.1,4.1995,3.930122666666666,15.494766222222223,9113.2,4803.200000000001,-5.0,2.5,3.928379111111111,13.455456,2828.5,3.9667,3.8783,0.017680000000000008,0.043339999999999976,0.408623655053798
472,80.94961040767735,4.1951,4.184,2.7198,3.1767,2.5000999999999998,4.1979,3.000261111111111,11.58447288888889,4320.0,0.1,4.1995,3.9315448888888893,15.495397333333333,9029.800000000001,4709.800000000001,-5.0,2.5,3.9309724444444445,13.48268,2830.3,3.9642,3.8879,0.015259999999999963,0.04396000000000004,0.40846366145354185
473,80.92025884653947,4.1951,4.184,2.7173,3.1767,2.5000999999999998,4.1989,3.0072291111111116,11.611084444444444,4330.0,0.1,4.1995,3.9320262222222224,15.494796444444445,9013.6,4683.6,-5.0,2.5,3.929547111111111,13.47978488888889,2829.3,3.9694,3.8888,0.016120000000000002,0.04292000000000007,0.40886364545418197
474,80.82862559736192,4.1951,4.1837,2.7167,3.1773,2.5003,4.1973,3.0002664444444447,11.581937777777775,4320.0,0.1,4.1995,3.930306666666667,15.487648,8996.0,4676.0,-4.9996,2.5,3.925097333333333,13.46177866666667,2826.1000000000004,3.9592,3.8879,0.014261140891271286,0.04490359228738298,0.4079510458744952
475,80.60767890655137,4.1948,4.183,2.7142,3.1801,2.5000999999999998,4.1982,2.9793586666666667,11.505600888888889,4290.0,0.1,4.1992,3.9239817777777777,15.472512,9171.0,4881.0,-5.0,2.4993,3.914368,13.387719111111112,2818.5,3.9539,3.873,0.01617999999999995,0.04581999999999997,0.40722371105155797
476,80.52453903084934,4.1948,4.1827,2.7148,3.1811,2.5,4.1985,2.965418888888889,11.457524444444443,4270.0,0.1,4.1995,3.915696444444444,15.448060444444444,9211.1,4941.1,-4.9996,2.4996,3.9103306666666664,13.367162666666669,2815.6000000000004,3.9524,3.8699,0.016501320105608452,0.04606368509480753,0.4069600000000001
477,80.53922853993143,4.1948,4.1827,2.7176,3.1804,2.5000999999999998,4.1982,2.9584617777777775,11.431568888888886,4260.0,0.1,4.1992,3.912289777777778,15.436956444444444,9225.300000000001,4965.300000000001,-5.0,2.4996,3.911044,13.373607111111111,2816.1000000000004,3.9626,3.8684,0.018840000000000058,0.044019999999999906,0.4071037158513659
478,80.65111592219228,4.1951,4.1837,2.7222,3.1792,2.5000999999999998,4.1982,2.979371333333333,11.508794666666669,4290.0,0.1,4.1995,3.915872444444444,15.441628444444445,9055.7,4765.700000000001,-5.0,2.5,3.916477333333333,13.421894222222223,2819.9,3.958,3.8833,0.014939999999999998,0.04513999999999996,0.407583696652134
479,80.6465763605071,4.1951,4.184,2.7182,3.1792,2.5000999999999998,4.1979,2.986382666666667,11.532054222222225,4300.0,0.1,4.1995,3.918137333333333,15.444984888888888,9015.0,4715.0,-5.0,2.5,3.916256888888889,13.427352888888889,2819.7000000000003,3.9766,3.8857,0.018179999999999995,0.04148000000000005,0.40746370145194194
480,80.61827731871155,4.1951,4.1837,2.7244,3.1789,2.5003,4.1976,2.986400888888889,11.53109688888889,4300.0,0.1,4.1995,3.9173986666666667,15.440851555555557,9011.800000000001,4711.800000000001,-5.0,2.4993,3.9148826666666667,13.422977777777778,2818.7000000000003,3.9685,3.8857,0.01656000000000004,0.04303999999999997,0.40743110826700807
481,80.580844239493,4.1954,4.184,2.7232,3.1795,2.5000999999999998,4.1979,2.9864048888888886,11.532030222222222,4300.0,0.1,4.1998,3.916617333333333,15.438487111111112,9032.5,4732.5,-5.0,2.4993,3.913064888888889,13.41662666666667,2817.4,3.9629,3.886,0.01537999999999995,0.04422000000000006,0.40734370625174987
482,80.56723470677954,4.1951,4.184,2.7123,3.1792,2.5000999999999998,4.1976,2.9864142222222223,11.531324444444444,4300.0,0.1,4.1995,3.914288444444445,15.428014222222222,8987.400000000001,4687.4000000000015,-5.0,2.4996,3.912404,13.420810666666666,2816.9,3.9636,3.8888,0.01496000000000004,0.04408000000000003,0.4073437062517502
483,80.55065981522336,4.1954,4.184,2.7194,3.1792,2.5003,4.1989,2.9933944444444447,11.55872711111111,4310.0,0.09996,4.1998,3.913640177777778,15.423459555555555,8953.400000000001,4643.4000000000015,-5.0,2.4996,3.9115991111111112,13.422817777777778,2816.3,3.9601,3.891,0.013820000000000032,0.04478,0.40783106027276733
484,80.51595413395276,4.1954,4.184,2.7198,3.1792,2.5003,4.1989,2.993402222222222,11.558054222222225,4310.0,0.1,4.1995,3.912665333333333,15.418686222222224,8943.900000000001,4633.9000000000015,-5.0,2.5,3.9099137777777777,13.417471111111112,2815.1000000000004,3.9642,3.891,0.014639999999999986,0.04396000000000004,0.40783106027276733
485,80.47878647265532,4.1954,4.184,2.7114,3.1795,2.5003,4.1973,2.9864486666666665,11.529355555555556,4300.0,0.1,4.1995,3.910952888888889,15.41195377777778,8940.1,4640.1,-5.0,2.499,3.908108888888889,13.411524444444444,2813.8,3.967,3.8913,0.015139999999999976,0.043400000000000015,0.40707115146182465
486,80.4412710223578,4.1954,4.184,2.7188,3.1795,2.5003,4.1976,2.986449333333333,11.52934222222222,4300.0,0.09997,4.1995,3.909180444444444,15.40447288888889,8935.7,4635.700000000001,-5.0,2.4996,3.9062871111111113,13.406034666666667,2812.5,3.9778,3.8913,0.017299999999999916,0.041240000000000075,0.40719113706355253
487,80.32849586291255,4.1954,4.184,2.721,3.1804,2.5000999999999998,4.1982,2.986416444444445,11.530720888888887,4300.0,0.1,4.1995,3.907354222222222,15.398291555555556,8950.1,4650.1,-4.9996,2.4996,3.900810666666666,13.380140444444443,2808.6000000000004,3.9694,3.8901,0.015861268901512106,0.042923433874710044,0.4071037158513659
488,80.16015683453435,4.1948,4.1834,2.7269,3.182,2.5000999999999998,4.1982,2.9585346666666665,11.427622222222222,4260.0,0.1,4.1995,3.899844,15.38061688888889,9145.2,4885.200000000001,-4.9996,2.4996,3.892636,13.326543111111112,2802.8,3.9623,3.8789,0.01668133450676057,0.044223537883030614,0.40646374145034203
489,80.12945987910672,4.1948,4.1834,2.7269,3.1823,2.5000999999999998,4.1979,2.9585275555555555,11.429359111111111,4260.0,0.1,4.1995,3.8942933333333336,15.359100444444444,9046.1,4786.1,-4.9996,2.5,3.891145333333333,13.324614222222223,2801.7000000000003,3.9583,3.8802,0.01562124969997601,0.04502360188815102,0.4062237510499579
490,80.09254848338827,4.1948,4.1834,2.7269,3.1823,2.5000999999999998,4.1985,2.958534222222222,11.43004622222222,4260.0,0.1,4.1995,3.8930439999999997,15.354512000000001,9064.1,4804.1,-4.9996,2.4996,3.8893528888888893,13.318665777777777,2800.4,3.9608,3.8811,0.01594127530202414,0.044523561884950776,0.40646374145034203
491,80.0795338529118,4.1948,4.183,2.7244,3.182,2.5000999999999998,4.1982,2.951593333333333,11.403409777777775,4250.0,0.1,4.1995,3.8897853333333328,15.343306666666667,9118.7,4868.700000000001,-5.0003,2.5,3.888720888888889,13.320979555555555,2799.9,3.9558,3.8805,0.015059096454212731,0.045437273763574156,0.40646374145034203
492,80.14150436131982,4.1954,4.1837,2.7204,3.1814,2.5003,4.1982,2.9655711111111107,11.455189333333333,4270.0,0.1,4.1998,3.892689333333333,15.34865422222222,8986.7,4716.700000000001,-5.0,2.4996,3.8917302222222223,13.348309333333333,2802.0,3.9722,3.8888,0.016680000000000028,0.042300000000000004,0.4066711994560652
493,80.118559439657,4.1951,4.1837,2.7123,3.1817,2.5003,4.1989,2.972570222222222,11.481672,4280.0,0.1,4.1998,3.892819111111111,15.34633777777778,8958.5,4678.5,-5.0,2.499,3.890616,13.345577777777779,2801.2000000000003,3.9657,3.8888,0.015380000000000038,0.04359999999999999,0.4068311802583689
494,79.90750643066437,4.1954,4.1834,2.7275,3.1842,2.5000999999999998,4.1976,2.9656173333333333,11.452683555555556,4270.0,0.1,4.1995,3.889332444444444,15.331856,8960.800000000001,4690.800000000001,-5.0,2.4993,3.880367111111111,13.279710222222223,2793.9,3.9595,3.8777,0.016359999999999975,0.04478,0.4053437862485502
495,79.80029589522032,4.1951,4.183,2.716,3.1848,2.5000999999999998,4.1985,2.937733111111111,11.353632,4230.0,0.1,4.1995,3.8814288888888893,15.316670222222225,9112.300000000001,4882.300000000001,-5.0,2.5,3.875160888888889,13.254747555555555,2790.2000000000003,3.9639,3.8752,0.017740000000000044,0.04381999999999993,0.4054637814487421
496,79.7611421756856,4.1951,4.183,2.7154,3.1851,2.5,4.1979,2.9307477777777775,11.326238222222223,4220.0,0.09996,4.1995,3.8768064,15.299182933333332,9102.400000000001,4882.4000000000015,-4.9996,2.4993,3.8732595555555553,13.248707555555557,2788.8,3.9679,3.8752,0.01854148331866554,0.043023441875349955,0.40512
497,79.70132246767278,4.1951,4.183,2.7291,3.1854,2.5000999999999998,4.1982,2.9307646666666667,11.326341333333334,4220.0,0.1,4.1995,3.874671555555556,15.290273777777779,9091.6,4871.6,-5.0,2.5,3.8703546666666666,13.238140444444443,2786.7000000000003,3.9558,3.8755,0.016059999999999963,0.045439999999999967,0.4051037958481661
498,79.81817957169784,4.1951,4.1837,2.717,3.1842,2.5000999999999998,4.1982,2.9307646666666667,11.329742222222224,4220.0,0.1,4.1995,3.8743279999999998,15.29223288888889,9063.0,4843.0,-5.0,2.4993,3.876029333333333,13.281551111111112,2790.7000000000003,3.9567,3.8842,0.014500000000000046,0.045399999999999975,0.40558377664893397
499,79.83058099525313,4.1951,4.1837,2.7253,3.1842,2.5003,4.1985,2.951736888888889,11.403812444444444,4250.0,0.1,4.1998,3.877763111111111,15.292741333333332,8972.400000000001,4722.4000000000015,-5.0,2.4996,3.876631555555556,13.293326222222221,2791.1000000000004,3.9682,3.8876,0.016120000000000002,0.043100000000000006,0.40567131944166696
500,79.80468901943179,4.1951,4.1837,2.7235,3.1835,2.5003,4.1979,2.951765555555556,11.401773333333333,4250.0,0.1,4.1995,3.8774662222222225,15.289392,8951.400000000001,4701.4000000000015,-5.0003,2.4993,3.8753742222222223,13.291418666666667,2790.2000000000003,3.9716,3.8882,0.016678999260044423,0.04241745495270283,0.4057113146422428
501,79.52989910000443,4.1951,4.1827,2.7191,3.1866,2.5000999999999998,4.1985,2.9378186666666664,11.347793777777776,4230.0,0.1,4.1992,3.872855111111111,15.274474666666668,9089.5,4859.5,-5.0,2.5,3.8620302222222223,13.20611377777778,2780.7000000000003,3.9549,3.873,0.01637999999999993,0.045559999999999955,0.4047438102475902
502,79.48415569415252,4.1948,4.1827,2.7294,3.1866,2.5000999999999998,4.1976,2.9168951111111108,11.273412444444444,4200.0,0.1,4.1995,3.8647417777777777,15.253880888888888,9115.900000000001,4915.9000000000015,-5.0,2.4996,3.859808888888889,13.20116088888889,2779.1000000000004,3.9555,3.8752,0.016059999999999963,0.045439999999999967,0.4043838246470144
