Repository: simonapepe/HKUST-dataset

# HKUST-dataset
This repository contains cycling data from 5 different batches of lithium-ion batteries

File: CHAM/H21_DataSet.csv (part 5 of 8)
H21_Cycle_Num,H21_Cycle_Life(%),H21_C_Rest_Start_Volt(V),H21_C_Rest_End_Volt(V),H21_D_Rest_Start_Volt(V),H21_D_Rest_End_Volt(V),H21_CC_Chg_Cur(A),H21_CC_Chg_Volt(V),H21_CC_Chg_CapaCity(Ah),H21_CC_Chg_Energy(Wh),H21_CC_Chg_Time(s),H21_CCCV_Chg_Cur(A),H21_CCCV_Chg_Volt(V),H21_CCCV_Chg_CapaCity(Ah),H21_CCCV_Chg_Energy(Wh),H21_CCCV_Chg_Time(s),H21_CV_Chg_Time(s),H21_CC_Dischg_Cur(A),H21_CC_Dischg_Volt(V),H21_CC_Dischg_CapaCity(Ah),H21_CC_Dischg_Energy(Wh),H21_CC_Dischg_Time(s),H21_Volt_CC_DChg_00s,H21_Volt_CC_DChg_10s,H21_Rin(ohm),DChg_IR,Chg_IR
503,79.4297907820356,4.1948,4.1827,2.7194,3.1873,2.5000999999999998,4.1985,2.916885555555556,11.275260444444443,4200.0,0.1,4.1995,3.8614644444444437,15.241996444444442,9122.400000000001,4922.4000000000015,-5.0,2.4996,3.857168888888889,13.190916444444444,2777.2000000000003,3.9632,3.8746,0.017720000000000003,0.04389999999999992,0.4044638214471422
504,79.41260268355822,4.1951,4.1827,2.725,3.187,2.5000999999999998,4.1973,2.909952888888889,11.24735911111111,4190.0,0.1,4.1992,3.857608444444445,15.226972444444444,9116.0,4926.0,-5.0,2.4996,3.8563342222222223,13.186043555555555,2776.6000000000004,3.9561,3.8721,0.016800000000000016,0.045319999999999895,0.40410383584656634
505,79.52675069431955,4.1951,4.1834,2.7142,3.1857,2.5000999999999998,4.1989,2.930885777777778,11.327726222222221,4220.0,0.1,4.1995,3.8604146666666668,15.231285333333332,8999.400000000001,4779.4000000000015,-5.0,2.4993,3.8618773333333327,13.234613333333332,2780.5,3.9632,3.8845,0.015739999999999997,0.04403999999999995,0.40526378944842206
506,79.5100934316844,4.1951,4.1837,2.7244,3.1857,2.5003,4.1989,2.937870222222222,11.351614222222222,4230.0,0.1,4.1995,3.8630111111111107,15.236817777777778,8970.800000000001,4740.800000000001,-5.0003,2.4996,3.8610684444444447,13.23648088888889,2779.9,3.9704,3.8857,0.016938983660980383,0.042657440553566746,0.4052313722353317
507,79.36555964512708,4.1951,4.1834,2.7216,3.187,2.5000999999999998,4.1989,2.9378735555555555,11.351157333333333,4230.0,0.1,4.1995,3.862024444444444,15.23224,8956.300000000001,4726.300000000001,-5.0,2.5,3.8540497777777776,13.196711111111112,2774.9,3.9663,3.8839,0.01647999999999996,0.04341999999999997,0.4047438102475902
508,79.2035997991976,4.1942,4.1827,2.725,3.1882,2.5000999999999998,4.1979,2.903012444444445,11.220826666666666,4180.0,0.1,4.1995,3.8535715555555563,15.212645333333334,9163.1,4983.1,-5.0,2.5,3.8461848888888888,13.147260444444445,2769.3,3.971,3.8718,0.019840000000000035,0.04233999999999991,0.40386384544618203
509,79.18150604535077,4.1948,4.1827,2.7225,3.1882,2.5000999999999998,4.1985,2.903005777777778,11.223900444444444,4180.0,0.1,4.1992,3.8476466666666664,15.190883555555557,9116.1,4936.1,-5.0,2.5,3.845112,13.148328,2768.5,3.9521,3.8727,0.015880000000000026,0.0461199999999999,0.4041038358465662
510,79.16785990326889,4.1951,4.183,2.7216,3.1882,2.5000999999999998,4.1979,2.903029111111111,11.222022222222222,4180.0,0.1,4.1992,3.847261777777778,15.18732088888889,9086.1,4906.1,-5.0,2.4993,3.8444493333333334,13.147929777777776,2768.0,3.9598,3.874,0.017159999999999974,0.04463999999999997,0.40386384544618203
511,79.23546825441497,4.1951,4.1834,2.7266,3.1873,2.5000999999999998,4.1976,2.896099111111111,11.194199111111113,4170.0,0.1,4.1995,3.8469284444444436,15.187169777777775,9138.300000000001,4968.300000000001,-5.0,2.4996,3.847732444444445,13.179653333333334,2770.3,3.9648,3.8802,0.01692,0.04371999999999998,0.40410383584656634
512,79.25034081033921,4.1951,4.1837,2.7173,3.187,2.5003,4.1973,2.917025333333333,11.270578666666667,4200.0,0.1,4.1995,3.850331555555556,15.190037333333335,8989.7,4789.700000000001,-5.0,2.4993,3.8484546666666666,13.190960888888888,2770.8,3.9753,3.8854,0.01797999999999993,0.04168000000000003,0.4040715114186299
513,79.21912217141146,4.1954,4.1837,2.7145,3.1873,2.5005,4.1985,2.923989777777778,11.298421333333334,4210.0,0.1,4.1995,3.849436444444445,15.184933333333332,8959.6,4749.6,-5.0,2.4996,3.8469386666666656,13.187245333333335,2769.7000000000003,3.9567,3.8864,0.014060000000000007,0.045399999999999975,0.4043991201759648
514,78.96157526451411,4.1948,4.1827,2.7235,3.1894,2.5000999999999998,4.1976,2.917038,11.269942222222221,4200.0,0.1,4.1995,3.8442995555555552,15.164024888888889,9007.800000000001,4807.800000000001,-5.0,2.5,3.8344319999999996,13.10788088888889,2760.8,3.9515,3.8718,0.015939999999999975,0.04623999999999997,0.4032638694452224
515,78.91844942850487,4.1951,4.183,2.7204,3.1894,2.5000999999999998,4.1985,2.889108888888889,11.171625777777775,4160.0,0.1,4.1995,3.8367368888888893,15.151175111111112,9132.1,4972.1,-5.0,2.4993,3.8323377777777776,13.100796444444445,2759.3,3.9561,3.8718,0.016860000000000052,0.045379999999999934,0.40362385504579823
516,78.88153803278644,4.1948,4.1827,2.73,3.1894,2.5000999999999998,4.1979,2.8891382222222224,11.170534222222225,4160.0,0.1,4.1995,3.833859555555556,15.13788622222222,9088.7,4928.700000000001,-4.9996,2.5,3.8305453333333337,13.096670222222224,2758.0,3.966,3.8727,0.018661492919433587,0.04334346747739808,0.4033838646454141
517,78.83038559274914,4.1951,4.1827,2.7229,3.1897,2.5000999999999998,4.1982,2.8891531111111113,11.17085688888889,4160.0,0.1,4.1995,3.831798222222222,15.129491555555557,9086.7,4926.700000000001,-5.0,2.4996,3.8280613333333338,13.086602666666668,2756.2000000000003,3.9515,3.8721,0.01587999999999994,0.04623999999999997,0.4033838646454141
518,78.90365924365959,4.1951,4.183,2.7235,3.1891,2.5000999999999998,4.1982,2.8891497777777775,11.173393777777775,4160.0,0.1,4.1995,3.831192,15.12949688888889,9039.5,4879.5,-5.0,2.4996,3.831619555555556,13.117987555555555,2758.7000000000003,3.9561,3.8795,0.01532,0.045379999999999934,0.40362385504579823
519,78.90413516544918,4.1951,4.1834,2.7207,3.1888,2.5005,4.1979,2.903136,11.221313777777775,4180.0,0.1,4.1998,3.8326106666666666,15.12469688888889,8960.0,4780.0,-5.0003,2.4996,3.8316426666666663,13.124963555555556,2758.7000000000003,3.9651,3.8826,0.01649901005939644,0.04365738055716651,0.40355928814237135
520,78.86185134491377,4.1951,4.1834,2.716,3.1891,2.5003,4.1979,2.903150666666667,11.220485333333334,4180.0,0.09997,4.1995,3.8327431111111108,15.124406044444443,8958.900000000001,4778.9000000000015,-5.0,2.4996,3.829589333333333,13.11843911111111,2757.2000000000003,3.957,3.8829,0.01482000000000001,0.04527999999999999,0.40347158340999073
521,78.63061742157473,4.1948,4.1827,2.7213,3.1913,2.5003,4.1982,2.8962197777777776,11.19308088888889,4170.0,0.1,4.1995,3.827507111111111,15.104033777777781,9054.800000000001,4884.800000000001,-5.0,2.4996,3.818360444444445,13.044643555555556,2749.2000000000003,3.9496,3.8684,0.016240000000000077,0.046619999999999884,0.40271167459904805
522,78.5003978980731,4.1951,4.1821,2.7325,3.1925,2.5000999999999998,4.1973,2.861372,11.065840888888888,4120.0,0.1,4.1992,3.818919111111111,15.086984888888889,9175.900000000001,5055.9000000000015,-5.0,2.5,3.8120368888888887,13.009133333333331,2744.7000000000003,3.9586,3.8625,0.01922000000000006,0.044700000000000004,0.40190392384304646
523,78.42865268829456,4.1948,4.1821,2.7281,3.1932,2.5000999999999998,4.1982,2.8543791111111108,11.042615111111111,4110.0,0.1,4.1995,3.813842222222222,15.071788444444444,9214.5,5104.5,-5.0,2.5,3.808552888888889,12.990853333333332,2742.2000000000003,3.9515,3.8597,0.018359999999999932,0.04612000000000007,0.4019839206431743
524,78.53999093002896,4.1951,4.1827,2.7309,3.1919,2.5000999999999998,4.1982,2.854365333333333,11.045288000000001,4110.0,0.1,4.1995,3.8128742222222223,15.070513777777778,9142.800000000001,5032.800000000001,-5.0,2.5,3.8139595555555563,13.035505777777779,2746.0,3.9698,3.8709,0.019780000000000086,0.04257999999999988,0.40250389984400625
525,78.9015084432644,4.1995,4.1995,2.7188,3.191,2.5003,4.1985,2.8753377777777778,11.119799111111112,4140.0,0.1,4.1995,3.816499555555556,15.072222222222225,9045.400000000001,4905.4000000000015,-5.0,2.4993,3.8315151111111114,13.121133333333331,2758.6000000000004,3.9657,3.8857,0.016000000000000014,0.04675999999999991,0.40295164580250376
526,78.56660594087678,4.1951,4.183,2.7198,3.191,2.5005,4.1985,2.882318888888889,11.143769777777777,4150.0,0.1,4.1995,3.817351111111111,15.070492444444444,9001.900000000001,4851.9000000000015,-5.0,2.4996,3.815252,13.057596444444444,2746.9,3.958,3.878,0.016000000000000014,0.04499999999999993,0.40291941611677673
527,78.60762673820136,4.1951,4.1834,2.7179,3.1901,2.5003,4.1985,2.8823046666666667,11.143912888888888,4150.0,0.1,4.1998,3.8175173333333334,15.071418666666666,9029.800000000001,4879.800000000001,-5.0003,2.499,3.817244,13.075840888888887,2748.3,3.9614,3.882,0.01587904725716451,0.0443973361598304,0.40331160260768706
528,78.62527245378409,4.1954,4.1837,2.7253,3.1897,2.5003,4.1989,2.896264222222222,11.19565688888889,4170.0,0.1,4.1998,3.818804444444445,15.07013511111111,8917.6,4747.6,-5.0003,2.5,3.8181008888888885,13.091907555555556,2748.9,3.975,3.8879,0.017418954862708228,0.04173749575025496,0.40363156421229446
529,78.60530204330614,4.1954,4.1837,2.7151,3.1897,2.5003,4.1979,2.896269111111111,11.19311911111111,4170.0,0.09997,4.1998,3.818914133333333,15.068034844444444,8895.300000000001,4725.300000000001,-5.0003,2.5,3.8171311111111113,13.092215111111111,2748.2000000000003,3.9707,3.8898,0.016179029258244455,0.042597444153350816,0.40323161220653503
530,78.59393483440896,4.1954,4.184,2.7204,3.1897,2.5005,4.1973,2.896284,11.191612444444443,4170.0,0.1,4.1998,3.818385333333333,15.064241777777776,8877.5,4707.5,-5.0003,2.5,3.8165791111111114,13.095393777777776,2747.8,3.9583,3.8916,0.013339199648021114,0.04513729176249429,0.4029594081183763
531,78.5651141091133,4.1954,4.1837,2.726,3.1897,2.5000999999999998,4.1989,2.903223555555556,11.220152,4180.0,0.1,4.1998,3.817029777777778,15.057951999999998,8854.6,4674.6,-5.0003,2.5,3.815179555555556,13.092691555555556,2746.8,3.9645,3.8922,0.014459132452052928,0.0438373697578145,0.40366385344586214
532,78.51020005646994,4.1951,4.1837,2.7238,3.1897,2.5005,4.1989,2.9032266666666664,11.21968,4180.0,0.1,4.1998,3.8156764444444438,15.051783111111112,8844.900000000001,4664.9000000000015,-5.0003,2.5,3.812512888888889,13.079891555555555,2744.9,3.9673,3.891,0.015259084454932665,0.04327740335579868,0.4035992801439711
533,78.43524237461178,4.1951,4.1837,2.7229,3.1904,2.5003,4.1973,2.889308,11.165196444444444,4160.0,0.1,4.1998,3.812920444444445,15.044167111111111,8902.400000000001,4742.4000000000015,-5.0,2.5,3.808872888888889,13.060596444444444,2742.3,3.9586,3.8879,0.014139999999999996,0.04501999999999997,0.4027116745990482
534,78.07389875587637,4.1948,4.1824,2.7191,3.1941,2.5003,4.1985,2.889285777777778,11.168169777777775,4160.0,0.1,4.1995,3.8053693333333336,15.015379555555555,9008.1,4848.1,-5.0,2.5,3.791325777777778,12.948875555555556,2729.8,3.9598,3.8693,0.018100000000000005,0.04452000000000007,0.4017117945846498
535,78.09700841969712,4.1948,4.1824,2.7309,3.1938,2.5,4.1982,2.847434222222222,11.017457777777778,4100.0,0.1,4.1995,3.794293777777778,14.993790222222222,9089.400000000001,4989.4000000000015,-5.0,2.4996,3.792448,12.959114666666666,2730.6000000000004,3.9567,3.8699,0.017360000000000042,0.04514000000000005,0.40176
536,78.12689996901932,4.1948,4.1827,2.7204,3.1928,2.5000999999999998,4.1979,2.854428,11.039244444444444,4110.0,0.1,4.1995,3.795173333333333,14.989900444444444,9038.0,4928.0,-5.0,2.499,3.7938995555555564,12.977147555555556,2731.6000000000004,3.9512,3.8755,0.015139999999999976,0.04629999999999992,0.4020239190432382
537,78.05854112582044,4.1948,4.1827,2.7182,3.1932,2.5003,4.1973,2.854470666666667,11.037595555555555,4110.0,0.1,4.1995,3.7951968888888885,14.988170666666669,9023.400000000001,4913.4000000000015,-5.0,2.5,3.79058,12.962840888888888,2729.2000000000003,3.953,3.8749,0.015620000000000012,0.04593999999999996,0.4015918089829221
538,78.19826993277145,4.1951,4.1834,2.7247,3.1919,2.5003,4.1989,2.861424,11.070297777777778,4120.0,0.1,4.1998,3.7940591111111113,14.987036444444444,8949.300000000001,4829.300000000001,-5.0,2.4996,3.797365333333333,13.013563555555557,2734.0,3.9617,3.8848,0.015380000000000038,0.044339999999999956,0.40275166979962407
539,78.14387756362822,4.1951,4.1834,2.7238,3.1922,2.5003,4.1985,2.8754224444444443,11.114670222222225,4140.0,0.1,4.1998,3.797352888888889,14.986584888888888,8906.0,4766.0,-5.0,2.5,3.794724,13.001210666666665,2732.1000000000004,3.9679,3.8839,0.016800000000000016,0.043099999999999916,0.40247170339559246
540,78.0950772755125,4.1954,4.1834,2.7238,3.1928,2.5000999999999998,4.1979,2.8684557777777777,11.089014222222222,4130.0,0.1,4.1998,3.795417777777778,14.98205511111111,8925.300000000001,4795.300000000001,-5.0,2.5,3.7923542222222224,12.99062666666667,2730.4,3.9539,3.8833,0.014119999999999956,0.04589999999999996,0.4020239190432382
541,77.82370117969113,4.1951,4.1824,2.7275,3.195,2.5000999999999998,4.1976,2.8475522222222223,11.007728888888888,4100.0,0.1,4.1995,3.790404,14.967228444444444,9050.400000000001,4950.4000000000015,-5.0,2.5,3.779176,12.908401777777776,2721.0,3.9636,3.8699,0.018740000000000024,0.04376000000000006,0.4010239590416386
542,77.86143628619922,4.1951,4.1827,2.73,3.1941,2.5000999999999998,4.1973,2.833581111111111,10.960905777777779,4080.0000000000005,0.1,4.1995,3.782136,14.94435733333333,9054.300000000001,4974.300000000001,-4.9996,2.5,3.7810084444444447,12.927390222222222,2722.3,3.9614,3.874,0.01748139851188089,0.04426354108328663,0.40126394944202237
543,77.82456149984921,4.1951,4.1827,2.7315,3.1941,2.5003,4.1973,2.840572888888889,10.985774222222222,4090.0000000000005,0.1,4.1995,3.782256,14.940375111111111,9020.5,4930.5,-5.0,2.5,3.779217777777778,12.921779555555556,2721.0,3.958,3.8743,0.016740000000000067,0.04493999999999989,0.40123185217773866
544,77.81028384616194,4.1951,4.1827,2.73,3.1941,2.5003,4.1976,2.8405720000000003,10.986742222222224,4090.0000000000005,0.1,4.1995,3.779404,14.929361777777778,9021.900000000001,4931.9000000000015,-5.0003,2.499,3.778524444444444,12.914583111111114,2720.5,3.9487,3.8705,0.015639061656300676,0.046797192168469795,0.40135183777946654
545,77.93264150779345,4.1954,4.1834,2.7272,3.1928,2.5005,4.1976,2.8545344444444445,11.039218666666667,4110.0,0.1,4.1998,3.782559111111111,14.936718222222222,8917.800000000001,4807.800000000001,-5.0,2.5,3.7844662222222225,12.970324444444444,2724.7000000000003,3.9645,3.8857,0.01576000000000004,0.04377999999999993,0.4018396320735854
546,77.84300346919527,4.1951,4.183,2.7247,3.1935,2.5000999999999998,4.1973,2.8545486666666666,11.035963555555556,4110.0,0.1,4.1998,3.783487555555555,14.937281777777779,8915.900000000001,4805.9000000000015,-5.0,2.5,3.780113333333333,12.944785777777776,2721.6000000000004,3.9716,3.882,0.01791999999999998,0.04227999999999996,0.4015039398424065
547,77.70139843211227,4.1954,4.183,2.7269,3.1947,2.5003,4.1989,2.854545333333333,11.039132444444444,4110.0,0.1,4.1998,3.780917333333333,14.92962488888889,8936.6,4826.6,-5.0,2.4996,3.773236888888889,12.908145777777777,2716.7000000000003,3.9632,3.8814,0.016359999999999975,0.04395999999999996,0.4016318041834979
548,77.56293264837204,4.1948,4.1824,2.7328,3.1959,2.5000999999999998,4.1973,2.819701111111111,10.906997333333333,4060.0000000000005,0.1,4.1995,3.77252,14.908352,9084.800000000001,5024.800000000001,-5.0,2.5,3.766512888888889,12.865342222222221,2711.9,3.9679,3.8696,0.01966000000000001,0.04290000000000003,0.4005439782408705
549,77.58064243034953,4.1948,4.1824,2.7306,3.1953,2.5000999999999998,4.1985,2.8266491111111116,10.937470222222222,4070.0000000000005,0.1,4.1995,3.768692,14.893577777777779,9023.0,4953.0,-5.0,2.4996,3.767372888888889,12.875984,2712.5,3.949,3.8724,0.01532,0.046680000000000096,0.40126394944202237
550,77.51763770728338,4.1951,4.1824,2.7275,3.1956,2.5,4.1982,2.826658,10.93540088888889,4070.0000000000005,0.1,4.1995,3.7679653333333336,14.888418666666666,9024.400000000001,4954.4000000000015,-5.0,2.4996,3.7643133333333334,12.864103111111111,2710.3,3.9561,3.8715,0.01692,0.045260000000000036,0.4010399999999999
551,77.59623802130024,4.1951,4.1827,2.7303,3.1947,2.5003,4.1985,2.8196968888888887,10.90905333333333,4060.0000000000005,0.1,4.1998,3.766679555555556,14.885912000000001,9107.6,5047.6,-5.0003,2.5,3.768130222222222,12.892194666666667,2713.0,3.9527,3.8761,0.01531908085514869,0.04599724016558997,0.40147182338119425
552,77.62857324596507,4.1951,4.183,2.73,3.1944,2.5003,4.1973,2.8406424444444447,10.985174222222222,4090.0000000000005,0.1,4.1998,3.7706542222222224,14.891013333333333,8907.1,4817.1,-5.0,2.5,3.7697004444444446,12.90809688888889,2714.1000000000004,3.9632,3.882,0.016239999999999987,0.04395999999999996,0.401111866576011
553,77.56824100679424,4.1951,4.183,2.7306,3.1944,2.5000999999999998,4.1985,2.840641111111111,10.986253333333334,4090.0000000000005,0.1,4.1998,3.769648,14.887845333333333,8944.0,4854.0,-5.0,2.5,3.766770666666667,12.893984,2712.0,3.971,3.8798,0.018240000000000034,0.04239999999999995,0.4016239350425984
554,77.34265407853532,4.1951,4.1824,2.7334,3.1966,2.5003,4.1973,2.8336884444444443,10.958680888888889,4080.0000000000005,0.1,4.1995,3.765172888888889,14.870643555555557,8943.1,4863.1,-4.9996,2.4996,3.755816,12.827152,2704.2000000000003,3.9505,3.8702,0.016061284902792187,0.04638371069685584,0.40023197216334044
555,77.32872421384812,4.1948,4.1824,2.7328,3.1966,2.5000999999999998,4.1973,2.8057786666666664,10.858044444444443,4040.0000000000005,0.1,4.1995,3.757801777777778,14.856058666666666,9067.0,5027.0,-5.0,2.4996,3.755139555555556,12.82791111111111,2703.7000000000003,3.9481,3.8705,0.015520000000000067,0.046860000000000034,0.40026398944042246
556,77.2944944543671,4.1948,4.1824,2.7328,3.1963,2.5000999999999998,4.1982,2.8127426666666664,10.883692444444446,4050.0000000000005,0.1,4.1995,3.756651555555556,14.847636444444444,9034.1,4984.1,-5.0003,2.4996,3.7534773333333327,12.824854222222223,2702.5,3.9636,3.8724,0.018238905665660093,0.04375737455752661,0.4007439702411904
557,77.26024639020186,4.1948,4.1824,2.7306,3.1969,2.5000999999999998,4.1985,2.8127544444444443,10.885164444444445,4050.0000000000005,0.1,4.1995,3.7549271111111113,14.841818666666667,9063.300000000001,5013.300000000001,-5.0,2.5,3.7518142222222224,12.818399111111113,2701.3,3.9629,3.8715,0.018279999999999942,0.04390000000000009,0.4006239750409985
558,77.44611215371542,4.1954,4.183,2.7269,3.195,2.5003,4.1989,2.81971,10.914833777777778,4060.0000000000005,0.1,4.1998,3.756041777777778,14.847139555555556,8945.2,4885.200000000001,-5.0003,2.5,3.76084,12.884366222222225,2707.7000000000003,3.9533,3.8848,0.013699178049317086,0.04593724376537404,0.40151181858177026
559,77.38029766162235,4.1951,4.183,2.725,3.195,2.5003,4.1976,2.83373,10.95796088888889,4080.0000000000005,0.09998,4.1998,3.7594936888888886,14.845964799999999,8906.0,4826.0,-5.0003,2.4993,3.757644,12.867109333333334,2705.4,3.9592,3.8817,0.015499070055796677,0.044757314561126284,0.4009918809742833
560,77.33390443948082,4.1951,4.183,2.7303,3.1953,2.5000999999999998,4.1976,2.8267604444444445,10.932617777777777,4070.0000000000005,0.1,4.1998,3.7578986666666663,14.843152,8932.5,4862.5,-5.0,2.4993,3.755391111111111,12.855764444444443,2703.8,3.9515,3.8798,0.014339999999999974,0.04630000000000001,0.40090396384144655
561,77.0594073950009,4.1951,4.1821,2.7207,3.1981,2.5000999999999998,4.1982,2.812823555555556,10.878302222222224,4050.0000000000005,0.1,4.1995,3.752990222222222,14.826528888888888,9037.0,4987.0,-5.0,2.4993,3.7420613333333335,12.771755555555556,2694.3,3.9536,3.8662,0.01747999999999994,0.045700000000000074,0.4000239990400383
562,77.0713328967666,4.1948,4.1821,2.7337,3.1975,2.5000999999999998,4.1989,2.7988524444444436,10.834053333333332,4030.0000000000005,0.1,4.1995,3.744795111111111,14.806538666666667,9058.0,5028.0,-5.0,2.4996,3.7426404444444437,12.77979466666667,2694.7000000000003,3.9539,3.8671,0.017359999999999952,0.045640000000000035,0.4005439782408705
563,77.03746923096988,4.1948,4.1821,2.721,3.1975,2.5000999999999998,4.1982,2.798875111111111,10.832126222222225,4030.0000000000005,0.1,4.1995,3.744193777777778,14.801990222222225,9045.2,5015.200000000001,-5.0,2.5,3.740996,12.774479111111111,2693.5,3.9574,3.8674,0.01799999999999997,0.04494000000000007,0.40026398944042246
564,76.96776499348125,4.1951,4.1821,2.7328,3.199,2.5000999999999998,4.1973,2.791925333333333,10.804164444444444,4020.0000000000005,0.1,4.1995,3.741464,14.791744000000001,9047.800000000001,5027.800000000001,-4.9996,2.4996,3.737611111111111,12.751163555555557,2691.1000000000004,3.9477,3.8643,0.01668133450676057,0.046883750700055994,0.39930402783888663
565,77.16247191947036,4.1951,4.1827,2.7294,3.1963,2.5003,4.1976,2.805865555555556,10.858587555555555,4040.0000000000005,0.09998,4.1998,3.7421578666666666,14.790729955555557,8940.900000000001,4900.9000000000015,-5.0003,2.4993,3.747066222222222,12.825105777777777,2697.8,3.9555,3.8792,0.015259084454932665,0.045437273763574156,0.40047194336679615
566,77.07624770447819,4.1951,4.1827,2.7303,3.1966,2.5000999999999998,4.1976,2.812866888888889,10.88000088888889,4050.0000000000005,0.09998,4.1998,3.7463786666666663,14.800465066666668,8946.0,4896.0,-5.0003,2.4996,3.742879111111111,12.802671111111112,2694.8,3.9608,3.8764,0.01687898726076436,0.044377337359758365,0.40038398464061453
567,77.06799229189747,4.1951,4.1827,2.7309,3.1963,2.5003,4.1989,2.8128633333333326,10.88326311111111,4050.0000000000005,0.1,4.1998,3.743377333333333,14.79107911111111,8952.6,4902.6,-5.0,2.4996,3.742478222222222,12.804231111111111,2694.5,3.9608,3.8764,0.016880000000000006,0.044379999999999954,0.4009918809742831
568,76.75401204356697,4.1948,4.1821,2.7291,3.2006,2.5003,4.1985,2.798949111111111,10.826304,4030.0000000000005,0.1,4.1995,3.740830666666666,14.78173511111111,9065.900000000001,5035.9000000000015,-5.0,2.4996,3.727231111111111,12.70983911111111,2683.6000000000004,3.945,3.8634,0.01631999999999998,0.04742000000000006,0.3991121065472143
569,76.67079437295702,4.1948,4.1818,2.7374,3.2012,2.5000999999999998,4.1989,2.7780226666666668,10.757168,4000.0000000000005,0.1,4.1995,3.729021777777778,14.750887111111112,9083.300000000001,5083.300000000001,-5.0,2.5,3.72319,12.689897777777778,2680.7000000000003,3.9437,3.8619,0.016360000000000062,0.047619999999999954,0.3990640374385025
570,76.60486547658762,4.1948,4.1818,2.7325,3.2018,2.5,4.1979,2.764123333333333,10.703697777777776,3980.0000000000005,0.1,4.1995,3.7252744444444437,14.740012444444444,9164.1,5184.1,-5.0,2.5,3.7199884444444447,12.671390222222222,2678.4,3.9428,3.8581,0.016940000000000045,0.047799999999999974,0.3984399999999999
571,76.91691458073349,4.1951,4.1827,2.725,3.1972,2.5000999999999998,4.1973,2.77806,10.759086222222223,4000.0000000000005,0.1,4.1995,3.725716888888889,14.738805333333334,9008.5,5008.5,-5.0,2.4996,3.735141777777778,12.775227555555555,2689.2000000000003,3.9543,3.8758,0.015700000000000002,0.04567999999999994,0.40002399904003855
572,76.91442514368032,4.1951,4.183,2.725,3.1972,2.5003,4.1979,2.8059655555555554,10.856657777777778,4040.0000000000005,0.1,4.1998,3.735267555555556,14.759505777777779,8912.5,4872.5,-5.0,2.5,3.7350208888888887,12.780017777777775,2689.1000000000004,3.9508,3.8792,0.014320000000000022,0.04643999999999995,0.4002319721633402
573,76.837151919269,4.1948,4.1824,2.7297,3.1975,2.5003,4.1973,2.7990044444444444,10.828993777777777,4030.0000000000005,0.1,4.1995,3.7339146666666667,14.755280888888889,8944.900000000001,4914.9000000000015,-5.0003,2.4996,3.731268444444445,12.760138666666666,2686.4,3.9636,3.8758,0.017558946463212228,0.04375737455752661,0.3998720153581572
574,76.87213217080283,4.1951,4.1827,2.7222,3.1972,2.5000999999999998,4.1985,2.799015333333333,10.831431111111113,4030.0000000000005,0.1,4.1998,3.732841777777778,14.753207111111111,8950.900000000001,4920.9000000000015,-5.0,2.5,3.732967111111111,12.776222222222225,2687.6000000000004,3.9611,3.8789,0.016440000000000055,0.044319999999999915,0.40050397984080643
575,76.86944138222331,4.1951,4.183,2.7309,3.1969,2.5003,4.1976,2.80599,10.855257777777775,4040.0000000000005,0.1,4.1998,3.733777333333333,14.75176888888889,8880.5,4840.5,-5.0007,2.4996,3.7328364444444446,12.780748444444443,2687.5,3.9617,3.8817,0.015997760313556115,0.044253804467374536,0.4002319721633406
576,76.84632256606045,4.1951,4.183,2.7309,3.1969,2.5003,4.1979,2.8059791111111116,10.854718222222221,4040.0000000000005,0.1,4.1998,3.733609333333333,14.750570666666668,8885.5,4845.5,-5.0003,2.5,3.731713777777778,12.777281777777779,2686.7000000000003,3.9536,3.882,0.01431914085154884,0.0458772473651581,0.4003519577650681
577,76.83520247040016,4.1954,4.183,2.7238,3.1966,2.5005,4.1979,2.8059920000000003,10.854360888888888,4040.0000000000005,0.1,4.1998,3.7325253333333337,14.745608888888889,8872.7,4832.700000000001,-5.0,2.4996,3.7311737777777774,12.778968888888889,2686.3,3.9623,3.8836,0.015739999999999997,0.04413999999999998,0.4004399120175963
578,76.81810589534388,4.1951,4.183,2.726,3.1969,2.5000999999999998,4.1976,2.8059822222222226,10.853670222222224,4040.0000000000005,0.1,4.1998,3.731994222222222,14.742724444444445,8869.5,4829.5,-5.0003,2.5,3.730343555555556,12.778136888888888,2685.7000000000003,3.9663,3.8842,0.016419014859108464,0.04333739975601462,0.40026398944042263
579,76.74877690388165,4.1951,4.1827,2.7297,3.1969,2.5003,4.1976,2.8059824444444446,10.853477333333334,4040.0000000000005,0.1,4.1998,3.730263111111111,14.735263111111111,8867.2,4827.200000000001,-5.0003,2.4993,3.726976888888889,12.760019555555557,2683.3,3.9704,3.882,0.017678939263644187,0.042457452552846726,0.4002319721633406
580,76.67940215070887,4.1954,4.1827,2.7222,3.1972,2.5000999999999998,4.1982,2.799006444444444,10.828689777777777,4030.0000000000005,0.1,4.1998,3.727376888888889,14.727653333333334,8920.6,4890.6,-5.0003,2.499,3.723608,12.741986666666666,2680.9,3.9645,3.8795,0.01699898006119632,0.04363738175709447,0.40038398464061437
581,76.43960621132848,4.1948,4.1818,2.7303,3.2,2.5003,4.1982,2.7920344444444445,10.802324444444444,4020.0000000000005,0.1,4.1995,3.7205706666666667,14.701747555555556,8986.1,4966.1,-5.0,2.4993,3.7119633333333333,12.671190222222222,2672.6000000000004,3.9505,3.8671,0.016679999999999938,0.04626000000000001,0.399232092148942
582,76.4515820509758,4.1948,4.1821,2.73,3.1994,2.5000999999999998,4.1989,2.7710964444444444,10.729815111111114,3990.0000000000005,0.1,4.1995,3.7151635555555553,14.694428444444444,9040.5,5050.5,-5.0,2.4996,3.712544888888889,12.67880977777778,2673.0,3.9462,3.869,0.015439999999999987,0.04718,0.3997840086396546
583,76.41446472755995,4.1951,4.1821,2.7281,3.1997,2.5000999999999998,4.1989,2.7711219999999996,10.728555555555557,3990.0000000000005,0.1,4.1998,3.713704888888889,14.686936888888889,9034.0,5044.0,-5.0,2.4993,3.710742444444445,12.670624,2671.7000000000003,3.9453,3.8678,0.015500000000000024,0.04736000000000003,0.3996640134394625
584,76.36867555999748,4.1948,4.1818,2.734,3.2,2.5003,4.1976,2.764179111111111,10.700187555555557,3980.0000000000005,0.1,4.1995,3.7112946666666664,14.677598222222224,9012.400000000001,5032.4000000000015,-5.0,2.4996,3.708518888888889,12.660028444444444,2670.1000000000004,3.9496,3.8665,0.01662000000000008,0.04643999999999995,0.39899212094548664
585,76.57435614417318,4.1954,4.183,2.7247,3.1978,2.5000999999999998,4.1976,2.7781204444444443,10.756342222222221,4000.0000000000005,0.1,4.1998,3.713942,14.686587555555557,8919.300000000001,4919.300000000001,-5.0,2.4996,3.7185068888888893,12.732413333333334,2677.2000000000003,3.9648,3.8817,0.01661999999999999,0.04363999999999999,0.39990400383984664
586,76.4823613774824,4.1951,4.1827,2.7256,3.1981,2.5000999999999998,4.1989,2.7920855555555555,10.80335022222222,4020.0000000000005,0.1,4.1998,3.7167511111111113,14.686755555555555,8905.0,4885.0,-5.0003,2.4996,3.714039555555556,12.705288888888889,2674.0,3.9685,3.8771,0.01827890326580408,0.042837429754214645,0.4003039878404864
587,76.43886029544676,4.1951,4.1824,2.7309,3.1987,2.5003,4.1989,2.785113333333333,10.778554666666668,4010.0000000000005,0.1,4.1998,3.714908,14.68348,8942.6,4932.6,-5.0003,2.4993,3.711927111111111,12.693528,2672.5,3.9481,3.8752,0.014579125252484887,0.04685718856868591,0.4000319961604607
588,76.17608282503512,4.1948,4.1818,2.7266,3.2015,2.5000999999999998,4.1982,2.7641986666666667,10.698531555555554,3980.0000000000005,0.1,4.1995,3.709395777777778,14.66788622222222,9060.6,5080.6,-4.9996,2.4996,3.699166444444445,12.612234666666668,2663.4,3.958,3.8606,0.01948155852468205,0.04476358108648688,0.3986640534378626
589,76.21676498570174,4.1948,4.1818,2.734,3.2009,2.5000999999999998,4.1973,2.7502693333333332,10.649528,3960.0000000000005,0.09996,4.1995,3.702394311111111,14.647970133333335,9039.2,5079.200000000001,-5.0,2.4996,3.701142,12.630110222222221,2664.8,3.944,3.8647,0.015859999999999985,0.047560000000000005,0.3985440582376707
590,76.14235644437,4.1951,4.1818,2.7232,3.2015,2.5000999999999998,4.1985,2.7572311111111114,10.676027555555557,3970.0000000000005,0.1,4.1995,3.7022004444444447,14.644424888888889,9038.400000000001,5068.4000000000015,-5.0,2.4993,3.6975286666666665,12.612054222222225,2662.2000000000003,3.9484,3.8634,0.016999999999999994,0.04668000000000001,0.39878404863805467
591,76.23181601229709,4.1948,4.1818,2.7331,3.2003,2.5000999999999998,4.1979,2.7502766666666663,10.649928,3960.0000000000005,0.1,4.1995,3.699187555555556,14.634875555555556,9059.800000000001,5099.800000000001,-5.0,2.5,3.701872888888889,12.634745777777779,2665.3,3.9586,3.8628,0.01916000000000002,0.04463999999999997,0.3990240390384384
592,76.35752800731088,4.1954,4.1827,2.7256,3.1987,2.5003,4.1979,2.7781775555555557,10.752701333333333,4000.0000000000005,0.1,4.1998,3.7053142222222224,14.64648088888889,8883.800000000001,4883.800000000001,-5.0003,2.5,3.7079775555555563,12.690647111111112,2669.6000000000004,3.9502,3.8798,0.014079155250685007,0.04649721016738985,0.39963204415470127
593,76.26830640027859,4.1951,4.1824,2.7334,3.199,2.5003,4.1982,2.778195111111111,10.751136,4000.0000000000005,0.1,4.1998,3.707279111111111,14.65308,8917.0,4917.0,-5.0,2.4996,3.703644888888889,12.665342222222222,2666.5,3.9679,3.8758,0.018420000000000058,0.04290000000000003,0.39963204415470144
594,76.12345685791858,4.1948,4.1824,2.7312,3.2009,2.5003,4.1976,2.7712244444444445,10.725683555555555,3990.0000000000005,0.1,4.1998,3.7045684444444444,14.645494222222222,8943.5,4953.5,-5.0003,2.5,3.696610888888889,12.624715555555557,2661.5,3.962,3.874,0.017598944063356214,0.04407735535867851,0.3986321641403034
595,75.993836812825,4.1948,4.1818,2.7318,3.2021,2.5000999999999998,4.1982,2.7433226666666664,10.623584000000001,3950.0000000000005,0.1,4.1995,3.695893333333333,14.62390133333333,9088.7,5138.700000000001,-5.0,2.4996,3.6903164444444445,12.584680888888888,2657.0,3.9431,3.8625,0.016120000000000002,0.047740000000000025,0.39842406303747846
596,76.00818768524911,4.1948,4.1818,2.7371,3.2018,2.5000999999999998,4.1976,2.743333777777778,10.623996444444444,3950.0000000000005,0.1,4.1995,3.692645777777778,14.610624,9045.6,5095.6,-5.0,2.5,3.691013333333333,12.592889777777778,2657.5,3.9549,3.864,0.018179999999999995,0.04538000000000002,0.3983040678372867
597,75.95706270223815,4.1948,4.1818,2.7322,3.2021,2.5000999999999998,4.1982,2.7433424444444445,10.624413333333333,3950.0000000000005,0.1,4.1995,3.6918991111111112,14.60787466666667,9047.7,5097.700000000001,-5.0,2.5,3.6885306666666664,12.582288888888888,2655.7000000000003,3.9462,3.864,0.016440000000000055,0.04711999999999996,0.39842406303747846
598,76.06681301261695,4.1948,4.1821,2.721,3.2006,2.5000999999999998,4.1979,2.7363897777777777,10.597431111111113,3940.0000000000005,0.1,4.1995,3.690738222222222,14.605217777777778,9132.6,5192.6,-5.0003,2.499,3.693860222222222,12.619104,2659.5,3.9561,3.8687,0.01747895126292425,0.04519728816271023,0.39890404383824635
599,76.09694252283394,4.1951,4.1824,2.7213,3.2,2.5003,4.1979,2.764287555555556,10.700672,3980.0000000000005,0.1,4.1998,3.695751111111111,14.612625777777776,8889.6,4909.6,-5.0,2.4996,3.6953233333333326,12.635092444444444,2660.5,3.9549,3.8755,0.01587999999999994,0.045500000000000096,0.39911210654721413
600,76.04193237059846,4.1951,4.1824,2.7272,3.2006,2.5003,4.1973,2.7573440000000002,10.672702222222222,3970.0000000000005,0.1,4.1998,3.6953824444444447,14.612231111111111,8938.7,4968.700000000001,-5.0,2.5,3.692652,12.620863111111111,2658.6000000000004,3.9468,3.873,0.014759999999999973,0.04712000000000005,0.39863216414030317
601,75.78141095251627,4.1948,4.1818,2.739,3.2034,2.5003,4.1982,2.7573213333333335,10.674656888888888,3970.0000000000005,0.1,4.1995,3.690767555555556,14.594817777777779,8942.900000000001,4972.9000000000015,-5.0003,2.4996,3.680000888888889,12.544577777777778,2649.6000000000004,3.9453,3.8619,0.016678999260044423,0.04729716217026977,0.3978722553293605
602,75.74986740544372,4.1948,4.1815,2.7247,3.2037,2.5003,4.1982,2.7224702222222223,10.547450666666668,3920.0000000000005,0.1,4.1995,3.682009333333333,14.577032888888887,9114.2,5194.200000000001,-5.0003,2.5,3.678469111111111,12.535574222222222,2648.5,3.9527,3.8588,0.01877887326760396,0.04575725456472605,0.3977522697276326
603,75.77098643485614,4.1948,4.1818,2.7275,3.2031,2.5,4.1989,2.729427777777778,10.574721777777777,3930.0000000000005,0.1,4.1995,3.681045555555555,14.57104088888889,9088.400000000001,5158.4000000000015,-5.0,2.5,3.6794946666666664,12.546224,2649.2000000000003,3.958,3.8616,0.01928000000000001,0.04475999999999995,0.39832
604,75.73339318965071,4.1948,4.1815,2.7377,3.2031,2.5003,4.1976,2.7294626666666666,10.571904,3930.0000000000005,0.1,4.1995,3.679993333333333,14.563651555555555,9022.400000000001,5092.4000000000015,-5.0,2.4993,3.6776691111111113,12.539200888888889,2647.9,3.9422,3.8625,0.015940000000000065,0.04785999999999992,0.39775226972763283
605,75.9189981114142,4.1951,4.1824,2.7343,3.2009,2.5000999999999998,4.1976,2.7294546666666664,10.574639999999999,3930.0000000000005,0.1,4.1998,3.682109333333333,14.575376,9018.5,5088.5,-5.0003,2.5,3.686682222222222,12.601114666666666,2654.3,3.9465,3.873,0.01469911805291676,0.047177169369837894,0.39866405343786276
606,75.88758727330219,4.1954,4.1824,2.7247,3.2012,2.5003,4.1985,2.7573464444444444,10.675213333333332,3970.0000000000005,0.1,4.1998,3.685909111111111,14.574972444444443,8914.900000000001,4944.9000000000015,-5.0,2.4993,3.685156888888889,12.595877333333334,2653.2000000000003,3.9614,3.874,0.01747999999999994,0.04420000000000011,0.39887213534375876
607,75.84694629817507,4.1948,4.1824,2.725,3.2009,2.5003,4.1982,2.7504,10.648843555555555,3960.0000000000005,0.1,4.1995,3.685548,14.576230222222222,8958.0,4998.0,-5.0003,2.4993,3.683183333333333,12.586476444444445,2651.8,3.9465,3.8721,0.014879107253564745,0.047177169369837894,0.39887213534375876
608,75.57617883310382,4.1948,4.1815,2.7343,3.2043,2.5000999999999998,4.1989,2.736472,10.59405511111111,3940.0000000000005,0.1,4.1995,3.6804853333333334,14.558440000000001,9050.5,5110.5,-5.0,2.5,3.6700346666666666,12.503566222222222,2642.4,3.9524,3.8588,0.01871999999999998,0.04581999999999997,0.3978240870365186
609,75.62763787660171,4.1948,4.1818,2.7275,3.2034,2.5000999999999998,4.1976,2.715570222222222,10.521347555555556,3910.0000000000005,0.1,4.1995,3.6736435555555556,14.544769777777777,9083.2,5173.200000000001,-5.0,2.4993,3.6725335555555563,12.521507555555555,2644.2000000000003,3.9415,3.8609,0.016120000000000002,0.04805999999999999,0.39766409343626286
610,75.62194054363997,4.1948,4.1818,2.7377,3.2031,2.5000999999999998,4.1985,2.7294797777777777,10.574328888888889,3930.0000000000005,0.1,4.1995,3.6739188888888887,14.54050222222222,9023.300000000001,5093.300000000001,-5.0003,2.5,3.672256888888889,12.524142222222224,2644.0,3.9443,3.8616,0.016539007659540427,0.0474971501709897,0.3981440742370306
611,75.50395770153571,4.1948,4.1815,2.7393,3.2049,2.5000999999999998,4.1985,2.722522,10.546905777777779,3920.0000000000005,0.1,4.1995,3.6725048888888887,14.536356444444444,9084.1,5164.1,-5.0,2.4996,3.666527555555555,12.486940444444445,2639.9,3.9474,3.856,0.01828000000000003,0.04681999999999995,0.3974241030358787
612,75.74817879832493,4.1951,4.1821,2.7222,3.2015,2.5003,4.197,2.7295233333333333,10.573578666666666,3930.0000000000005,0.1,4.1998,3.6716446666666664,14.530254222222222,8928.2,4998.200000000001,-5.0003,2.5,3.6783871111111113,12.571297777777778,2648.3,3.9567,3.8724,0.01685898846069241,0.04507729536227827,0.3981522217333921
613,75.69915427782757,4.1951,4.1821,2.7349,3.2018,2.5000999999999998,4.1982,2.7434966666666663,10.621982222222226,3950.0000000000005,0.1,4.1998,3.677861333333333,14.54611911111111,8929.400000000001,4979.4000000000015,-5.0003,2.4993,3.6760064444444436,12.55821511111111,2646.6000000000004,3.9502,3.8709,0.01585904845709265,0.04637721736695798,0.39854405823767053
614,75.67029236699244,4.1951,4.1821,2.7325,3.2018,2.5005,4.1973,2.736519555555556,10.595109333333333,3940.0000000000005,0.1,4.1998,3.676407555555556,14.542435555555556,8947.0,5007.0,-5.0003,2.5,3.674604888888889,12.55255288888889,2645.6000000000004,3.9558,3.8699,0.017178969261844305,0.045257284562926256,0.39812037592481514
615,75.36441651759789,4.1951,4.1815,2.7393,3.2059,2.5000999999999998,4.1973,2.722598888888889,10.53824088888889,3920.0000000000005,0.1,4.1995,3.672026666666666,14.525400888888889,9049.800000000001,5129.800000000001,-5.0,2.4996,3.6597513333333334,12.461575111111111,2635.0,3.9422,3.8563,0.017180000000000018,0.04785999999999992,0.39654413823447066
616,75.25796105037769,4.1948,4.1812,2.7418,3.2074,2.5003,4.1985,2.701652222222222,10.471092444444444,3890.0000000000005,0.1,4.1995,3.6621173333333332,14.504563555555556,9156.300000000001,5266.300000000001,-4.9996,2.4993,3.654581777777778,12.429376888888887,2631.3,3.9536,3.8507,0.020581646531722536,0.04552364189135127,0.39639243290805115
617,75.21521961273695,4.1948,4.1812,2.7421,3.208,2.5000999999999998,4.1989,2.6946955555555556,10.447092444444445,3880.0000000000005,0.1,4.1995,3.657136,14.488858666666669,9177.0,5297.0,-5.0003,2.4993,3.652506222222222,12.419529777777777,2629.8,3.9453,3.8495,0.019158850468971884,0.04717716936983772,0.39634414623415065
618,75.56508161829882,4.1954,4.1821,2.7343,3.2028,2.5000999999999998,4.1989,2.7086235555555556,10.503703111111111,3900.0000000000005,0.1,4.1998,3.65896,14.494763555555556,9025.0,5125.0,-5.0003,2.4996,3.6694957777777777,12.532734222222219,2641.9,3.9446,3.869,0.015119092854428667,0.047497150170989794,0.3984240630374786
619,75.56758478386514,4.1951,4.1824,2.7359,3.2025,2.5003,4.1982,2.736525777777778,10.598306666666668,3940.0000000000005,0.1,4.1998,3.669271333333333,14.515647999999999,8921.300000000001,4981.300000000001,-5.0003,2.4993,3.669617333333333,12.539500444444444,2642.0,3.9608,3.874,0.0173589584624922,0.04431734095954252,0.39823221213454374
620,75.49250354538853,4.1951,4.1821,2.7263,3.2028,2.5003,4.1973,2.7295744444444443,10.570096,3930.0000000000005,0.1,4.1998,3.667969777777778,14.51114311111111,8929.7,4999.700000000001,-5.0,2.4996,3.665971333333333,12.519346666666666,2639.4,3.9468,3.8693,0.015500000000000024,0.04706000000000001,0.39775226972763283
621,75.52450470956644,4.1951,4.1821,2.7222,3.2021,2.5003,4.1982,2.7295435555555554,10.572226666666667,3930.0000000000005,0.1,4.1998,3.6677911111111112,14.512667555555556,8969.0,5039.0,-5.0,2.4993,3.6675253333333333,12.532469333333333,2640.5,3.9453,3.8718,0.014700000000000024,0.04736000000000003,0.39839219293684747
622,75.5332085869104,4.1954,4.1824,2.726,3.2021,2.5000999999999998,4.1979,2.736536,10.596892444444444,3940.0000000000005,0.1,4.1998,3.668408666666666,14.510565333333334,8883.6,4943.6,-5.0003,2.5,3.667948,12.54083911111111,2640.8,3.957,3.8755,0.016299022058676414,0.045077295362278356,0.3983040678372864
623,75.52449555722434,4.1951,4.1827,2.7343,3.2015,2.5003,4.1976,2.7365402222222226,10.595642666666668,3940.0000000000005,0.1,4.1998,3.668985777777778,14.51171911111111,8888.300000000001,4948.300000000001,-5.0003,2.4993,3.667524888888889,12.540908444444444,2640.5,3.9518,3.8761,0.015139091654500706,0.04617722936623796,0.3983921929368478
624,75.51909567538107,4.1951,4.1824,2.7253,3.2015,2.5003,4.1989,2.7434975555555563,10.623732444444444,3950.0000000000005,0.1,4.1998,3.6682964444444446,14.50770666666667,8860.2,4910.200000000001,-5.0003,2.4996,3.6672626666666663,12.543845333333334,2640.3,3.9617,3.8777,0.016798992060476386,0.044137351758894536,0.3989121305443348
625,75.51021790353705,4.1951,4.1824,2.7328,3.2015,2.5003,4.1985,2.7434968888888887,10.622807111111111,3950.0000000000005,0.1,4.1998,3.6683633333333328,14.507059555555555,8869.900000000001,4919.9000000000015,-5.0,2.5,3.666831555555556,12.544757333333331,2640.0,3.9521,3.8786,0.014700000000000024,0.04606000000000003,0.39875214974203105
