Repository: simonapepe/HKUST-dataset

# HKUST-dataset
This repository contains cycling data from 5 different batches of lithium-ion batteries

File: CHAM/H21_DataSet.csv (part 6 of 8)
H21_Cycle_Num,H21_Cycle_Life(%),H21_C_Rest_Start_Volt(V),H21_C_Rest_End_Volt(V),H21_D_Rest_Start_Volt(V),H21_D_Rest_End_Volt(V),H21_CC_Chg_Cur(A),H21_CC_Chg_Volt(V),H21_CC_Chg_CapaCity(Ah),H21_CC_Chg_Energy(Wh),H21_CC_Chg_Time(s),H21_CCCV_Chg_Cur(A),H21_CCCV_Chg_Volt(V),H21_CCCV_Chg_CapaCity(Ah),H21_CCCV_Chg_Energy(Wh),H21_CCCV_Chg_Time(s),H21_CV_Chg_Time(s),H21_CC_Dischg_Cur(A),H21_CC_Dischg_Volt(V),H21_CC_Dischg_CapaCity(Ah),H21_CC_Dischg_Energy(Wh),H21_CC_Dischg_Time(s),H21_Volt_CC_DChg_00s,H21_Volt_CC_DChg_10s,H21_Rin(ohm),DChg_IR,Chg_IR
626,75.45592621015699,4.1951,4.1824,2.725,3.2018,2.5003,4.1985,2.743497333333333,10.622489777777776,3950.0000000000005,0.1,4.1998,3.667059777777778,14.50126577777778,8857.1,4907.1,-5.0,2.4993,3.6641951111111113,12.53057777777778,2638.1000000000004,3.958,3.8771,0.016180000000000038,0.04488000000000003,0.39863216414030317
627,75.38683060341849,4.1951,4.1821,2.7325,3.2021,2.5005,4.1989,2.736530888888889,10.597082666666667,3940.0000000000005,0.1,4.1998,3.664048888888889,14.492472,8900.300000000001,4960.300000000001,-5.0,2.4993,3.660839777777778,12.512821333333331,2635.7000000000003,3.9459,3.8746,0.014259999999999984,0.04724000000000004,0.3986402719456108
628,75.14636196689322,4.1948,4.1815,2.7253,3.2049,2.5003,4.1982,2.729566222222222,10.570578666666666,3930.0000000000005,0.1,4.1995,3.658184888888889,14.470512000000001,8936.7,5006.700000000001,-5.0,2.4996,3.649162444444445,12.436135111111112,2627.4,3.9477,3.8588,0.01778000000000004,0.04675999999999991,0.3972723273207215
629,75.1123198304254,4.1942,4.1815,2.7396,3.2052,2.5000999999999998,4.1973,2.694703111111111,10.441326222222221,3880.0000000000005,0.1,4.1995,3.651924444444445,14.461169777777775,9079.0,5199.0,-5.0,2.4993,3.647509333333333,12.429167999999999,2626.2000000000003,3.9555,3.8585,0.019399999999999994,0.0452,0.3968241270349187
630,75.10373035735776,4.1948,4.1815,2.7297,3.2052,2.5000999999999998,4.1976,2.6947168888888893,10.442585777777778,3880.0000000000005,0.1,4.1995,3.6493997777777776,14.451769777777777,9076.900000000001,5196.9000000000015,-5.0,2.4996,3.647092222222222,12.429805333333334,2625.9,3.9394,3.8588,0.016120000000000002,0.04841999999999995,0.3969441222351108
631,75.08082662123444,4.1948,4.1815,2.7266,3.2052,2.5000999999999998,4.1989,2.7016731111111114,10.470570666666669,3890.0000000000005,0.1,4.1995,3.6486286666666663,14.447312,9038.7,5148.700000000001,-4.9996,2.5,3.64598,12.426325333333335,2625.1000000000004,3.9611,3.8594,0.020341627330186438,0.04408352668213451,0.39746410143594263
632,75.26930080224854,4.1951,4.1821,2.7297,3.2031,2.5000999999999998,4.1976,2.7016808888888892,10.47138488888889,3890.0000000000005,0.1,4.1998,3.6511773333333335,14.459013333333335,8983.900000000001,5093.9000000000015,-5.0,2.5,3.655132444444445,12.487568888888887,2631.6000000000004,3.9465,3.8705,0.015200000000000014,0.04712000000000005,0.39778408863645476
633,75.22628479434458,4.1948,4.1821,2.7269,3.2031,2.5003,4.1979,2.7226297777777777,10.544697777777776,3920.0000000000005,0.1,4.1998,3.6542291111111114,14.45722311111111,8904.300000000001,4984.300000000001,-5.0,2.4996,3.653043555555556,12.478433777777779,2630.1000000000004,3.9592,3.8702,0.017799999999999993,0.04458000000000002,0.3978722553293603
634,75.19196351144248,4.1951,4.1821,2.7272,3.2031,2.5003,4.1976,2.715670888888889,10.51820888888889,3910.0000000000005,0.1,4.1998,3.653431111111111,14.456603555555555,8927.7,5017.700000000001,-5.0003,2.5,3.651376888888889,12.470796444444444,2628.9,3.9487,3.8696,0.015819050856948572,0.04667719936803793,0.39775226972763283
635,74.94365131773134,4.1948,4.1815,2.7393,3.2068,2.5000999999999998,4.1985,2.701731333333333,10.463666666666667,3890.0000000000005,0.1,4.1995,3.649079111111111,14.442092444444445,9074.0,5184.0,-5.0,2.4996,3.6393186666666666,12.394778666666669,2620.3,3.9384,3.8563,0.01642000000000001,0.04861999999999993,0.3966641334346627
636,74.93551030942695,4.1948,4.1815,2.7408,3.2068,2.5000999999999998,4.1979,2.6877644444444444,10.418103111111112,3870.0000000000005,0.1,4.1995,3.6422864444444447,14.42661511111111,9076.7,5206.700000000001,-5.0,2.4996,3.638923333333333,12.394104888888887,2620.0,3.9465,3.8563,0.018039999999999966,0.04699999999999997,0.3964241430342786
637,74.91308249509319,4.1948,4.1812,2.7411,3.2068,2.5000999999999998,4.1985,2.6877982222222223,10.418538666666667,3870.0000000000005,0.1,4.1995,3.640846666666667,14.420861333333335,9058.7,5188.700000000001,-5.0003,2.4996,3.637834222222222,12.389575111111112,2619.2000000000003,3.9406,3.856,0.016918984860908346,0.04811711297322155,0.3966641334346627
638,74.93032093145216,4.1948,4.1812,2.7349,3.2068,2.5000999999999998,4.1982,2.6878113333333333,10.418547555555557,3870.0000000000005,0.09999,4.1995,3.639376355555556,14.414646044444444,9043.300000000001,5173.300000000001,-5.0,2.4996,3.6386713333333334,12.393089777777776,2619.8,3.9601,3.8554,0.02094000000000005,0.044219999999999884,0.39654413823447066
639,75.12696357779697,4.1951,4.1821,2.7368,3.2034,2.5003,4.1973,2.7017848888888887,10.468389333333333,3890.0000000000005,0.1,4.1998,3.643236888888889,14.422277333333332,8929.2,5039.200000000001,-5.0007,2.4996,3.6482204444444446,12.463323555555556,2626.6000000000004,3.9443,3.8712,0.01461795348651192,0.04755334253204552,0.39751229852417724
640,75.06362021807286,4.1951,4.1821,2.73,3.204,2.5003,4.1989,2.715689333333333,10.520342222222222,3910.0000000000005,0.1,4.1998,3.6473911111111113,14.433298666666667,8928.2,5018.200000000001,-5.0003,2.4996,3.6451444444444445,12.446990222222224,2624.4,3.9512,3.8693,0.016379017258964478,0.04617722936623805,0.39791225052993634
641,74.9659601516177,4.1954,4.1821,2.7322,3.2046,2.5003,4.1979,2.708724,10.493705777777775,3900.0000000000005,0.1,4.1998,3.646323111111111,14.431405333333334,8956.5,5056.5,-5.0003,2.5,3.640402,12.427411555555556,2621.0,3.9543,3.8687,0.017118972861628282,0.0455572665640062,0.3972723273207213
642,74.79501728190996,4.1948,4.1812,2.7411,3.2074,2.5000999999999998,4.1989,2.6877824444444447,10.418452444444442,3870.0000000000005,0.1,4.1995,3.639175555555556,14.41382933333333,9088.1,5218.1,-5.0003,2.4996,3.6321008888888886,12.366167111111112,2615.1000000000004,3.9536,3.8541,0.019898806071635685,0.04551726896386213,0.3965841366345348
643,74.78702728725037,4.1948,4.1812,2.734,3.2074,2.5000999999999998,4.1982,2.680807555555556,10.39288177777778,3860.0000000000005,0.1,4.1995,3.634712,14.398800888888887,9079.6,5219.6,-5.0,2.5,3.6317128888888885,12.367592888888888,2614.8,3.9462,3.855,0.018240000000000034,0.04699999999999989,0.39630414783408674
644,74.7987056757792,4.1951,4.1815,2.7309,3.2071,2.5003,4.1985,2.6808404444444447,10.393973333333332,3860.0000000000005,0.1,4.1995,3.633758,14.395747555555555,9060.300000000001,5200.300000000001,-5.0,2.5,3.63228,12.372622222222223,2615.2000000000003,3.9502,3.8566,0.01872000000000007,0.046259999999999926,0.3965124185097788
645,74.92628474858287,4.1948,4.1815,2.7377,3.2043,2.5000999999999998,4.1982,2.680854222222222,10.392437333333332,3860.0000000000005,0.1,4.1995,3.6332922222222224,14.392197333333334,9062.1,5202.1,-5.0003,2.4993,3.638475333333333,12.415190222222222,2619.6000000000004,3.9518,3.8616,0.01803891766494007,0.04593724376537404,0.3975440982360706
646,74.97251780473752,4.1951,4.1821,2.7244,3.2043,2.5000999999999998,4.1989,2.708737777777778,10.495654222222221,3900.0000000000005,0.1,4.1998,3.641564666666666,14.41333777777778,8899.0,4999.0,-5.0003,2.4996,3.6407204444444448,12.436199111111113,2621.2000000000003,3.9443,3.8718,0.014499130052196914,0.04755714657120573,0.3978240870365186
647,74.92945603512302,4.1951,4.1821,2.7281,3.2043,2.5003,4.1973,2.701788888888889,10.466342222222222,3890.0000000000005,0.09997,4.1998,3.6407964444444447,14.409952711111114,8931.300000000001,5041.300000000001,-5.0007,2.499,3.638629333333333,12.424451555555555,2619.7000000000003,3.9456,3.8693,0.015257863899054184,0.047293378926950215,0.39715234171899383
648,74.72950481710645,4.1951,4.1815,2.7334,3.2074,2.5003,4.1979,2.701778888888889,10.467471111111111,3890.0000000000005,0.1,4.1995,3.637259777777778,14.396254222222222,8877.400000000001,4987.4000000000015,-5.0,2.4996,3.628919555555556,12.36219111111111,2612.8,3.9412,3.8588,0.01647999999999996,0.04805999999999999,0.3961524617045954
649,74.65746673238047,4.1951,4.1812,2.7275,3.208,2.5003,4.1982,2.673872,10.365951111111112,3850.0000000000005,0.1,4.1995,3.6302293333333333,14.382170666666669,9097.800000000001,5247.800000000001,-5.0,2.499,3.625421333333333,12.342275555555556,2610.3,3.94,3.8544,0.01711999999999998,0.04823999999999993,0.3960324761028675
650,74.6352173887178,4.1948,4.1812,2.739,3.2083,2.5000999999999998,4.1989,2.673867777777778,10.367392,3850.0000000000005,0.1,4.1995,3.6274557777777776,14.371985777777779,9074.2,5224.200000000001,-5.0,2.5,3.624340888888889,12.338863111111111,2609.5,3.9431,3.855,0.01761999999999997,0.047619999999999954,0.39622415103395875
651,74.64421871718027,4.1948,4.1815,2.7312,3.208,2.5000999999999998,4.1989,2.6738922222222223,10.368146666666668,3850.0000000000005,0.1,4.1995,3.6268644444444447,14.37015288888889,9062.800000000001,5212.800000000001,-5.0,2.4996,3.6247779999999996,12.345826666666666,2609.8,3.9505,3.8572,0.018659999999999944,0.04619999999999998,0.39634414623415065
652,74.82079942962604,4.1948,4.1818,2.7247,3.2056,2.5003,4.1989,2.6669344444444447,10.340855111111113,3840.0000000000005,0.1,4.1998,3.6290664444444447,14.381356444444444,9116.6,5276.6,-5.0,2.499,3.633352888888889,12.401232,2615.9,3.9419,3.8659,0.015200000000000014,0.04798,0.3972723273207215
653,74.81825050234917,4.1951,4.1821,2.7309,3.2049,2.5005,4.1973,2.694844666666667,10.441134222222225,3880.0000000000005,0.1,4.1998,3.6334268888888888,14.382982222222225,8921.800000000001,5041.800000000001,-5.0003,2.5,3.6332291111111115,12.405094222222221,2615.8,3.9505,3.8687,0.01635901845889244,0.04631722096674205,0.3968806238752251
654,74.78060691926215,4.1951,4.1821,2.7287,3.2049,2.5003,4.1982,2.6948542222222223,10.442152,3880.0000000000005,0.1,4.1998,3.6327671111111113,14.381190222222221,8939.7,5059.700000000001,-5.0,2.5,3.6314011111111113,12.396600888888889,2614.5,3.9496,3.8674,0.016440000000000055,0.046499999999999986,0.3972723273207215
655,74.55818212520128,4.1948,4.1812,2.7281,3.208,2.5000999999999998,4.1982,2.694828444444444,10.442528,3880.0000000000005,0.09997,4.1995,3.628363733333333,14.363037866666668,9014.5,5134.5,-5.0,2.4996,3.6206,12.326202666666665,2606.8,3.9366,3.8526,0.016800000000000016,0.04891999999999994,0.3960641574337026
656,74.56101477508346,4.1948,4.1812,2.7399,3.2083,2.5000999999999998,4.197,2.6599944444444446,10.312392888888889,3830.0000000000005,0.1,4.1995,3.6238313333333334,14.360016,9104.0,5274.0,-5.0,2.4996,3.620737555555555,12.32961688888889,2606.9,3.9533,3.8544,0.01978,0.04557999999999991,0.39546418143274276
657,74.56699583065054,4.1948,4.1812,2.7315,3.208,2.5000999999999998,4.1973,2.666965333333333,10.338863111111111,3840.0000000000005,0.1,4.1995,3.622752222222222,14.352705777777775,9057.2,5217.200000000001,-5.0,2.4996,3.621028,12.332976,2607.1000000000004,3.9533,3.8554,0.01958000000000002,0.04557999999999991,0.3957041718331267
658,74.51225567250724,4.1948,4.1812,2.7287,3.2087,2.5003,4.1976,2.666963555555556,10.338853333333333,3840.0000000000005,0.1,4.1995,3.622403333333333,14.35124,9060.400000000001,5220.4000000000015,-5.0,2.5,3.618369777777778,12.317376888888887,2605.2000000000003,3.9394,3.8535,0.017180000000000018,0.04835999999999992,0.39551253849538076
659,74.71199638665533,4.1951,4.1821,2.7337,3.2056,2.5003,4.1982,2.6739017777777776,10.369672000000001,3850.0000000000005,0.09996,4.1998,3.623304533333333,14.356939377777781,8972.7,5122.700000000001,-5.0003,2.4996,3.628069333333333,12.383912,2612.1000000000004,3.953,3.8668,0.017238965662060242,0.045817250964942165,0.39699236091668993
660,74.67730901006894,4.1951,4.1818,2.7256,3.2059,2.5003,4.1989,2.6948322222222223,10.442914666666667,3880.0000000000005,0.1,4.1998,3.6275411111111113,14.360104888888888,8933.800000000001,5053.800000000001,-5.0,2.4996,3.626384888888889,12.376362666666665,2610.9,3.953,3.8665,0.017300000000000003,0.04576000000000002,0.39715234171899366
661,74.6457242774569,4.1948,4.1818,2.7396,3.2065,2.5003,4.1982,2.687866888888889,10.41627022222222,3870.0000000000005,0.1,4.1998,3.6269386666666654,14.360177777777775,8950.900000000001,5080.9000000000015,-5.0,2.4996,3.624851111111111,12.36899911111111,2609.8,3.9462,3.8653,0.016180000000000038,0.04711999999999996,0.3966324041115065
662,74.43154116746359,4.1948,4.1812,2.7424,3.209,2.5000999999999998,4.1989,2.694815333333333,10.444259555555556,3880.0000000000005,0.1,4.1995,3.6219937777777775,14.338149333333332,8962.6,5082.6,-5.0,2.499,3.614450222222222,12.301231111111111,2602.4,3.9477,3.8519,0.01916000000000002,0.046699999999999874,0.3959441622335107
663,74.30552714516026,4.1948,4.1809,2.73,3.2111,2.5000999999999998,4.1985,2.659940222222222,10.315954666666668,3830.0000000000005,0.1,4.1995,3.616140222222222,14.331515555555555,9093.0,5263.0,-5.0,2.4996,3.6083308888888888,12.267358222222224,2598.0,3.9512,3.8479,0.02065999999999999,0.04594000000000005,0.3949442022319108
664,74.26541700587535,4.1942,4.1809,2.7396,3.2118,2.5000999999999998,4.1979,2.6460588888888887,10.265404444444444,3810.0000000000005,0.1,4.1995,3.610983111111111,14.317600888888888,9127.6,5317.6,-5.0,2.4996,3.606383111111111,12.257541333333332,2596.6000000000004,3.9459,3.8467,0.019840000000000035,0.04700000000000006,0.3944242230310786
665,74.58316344298296,4.1948,4.1818,2.7365,3.2071,2.5000999999999998,4.1973,2.639111333333333,10.23848,3800.0000000000005,0.1,4.1998,3.6132820000000003,14.329546666666669,9123.5,5323.5,-5.0003,2.4996,3.621813111111111,12.355458666666667,2607.6000000000004,3.9428,3.8631,0.015939043657380532,0.04779713217206965,0.39606415743370277
666,74.64982452672095,4.1948,4.1824,2.739,3.2056,2.5003,4.1989,2.687896444444445,10.41923111111111,3870.0000000000005,0.1,4.1998,3.622490888888889,14.344339555555557,8929.2,5059.200000000001,-5.0003,2.4996,3.6250502222222223,12.380750222222225,2609.9,3.9428,3.8696,0.014639121652700824,0.0479171249725017,0.3972723273207215
667,74.5746563409943,4.1951,4.1821,2.7396,3.2065,2.5003,4.1985,2.6879033333333333,10.416917333333332,3870.0000000000005,0.1,4.1998,3.623677555555556,14.346977777777779,8929.300000000001,5059.300000000001,-5.0003,2.4996,3.6214,12.360129777777779,2607.3,3.9524,3.8665,0.017178969261844305,0.04593724376537412,0.3967523897132344
668,74.57761254749494,4.1951,4.1821,2.7253,3.2059,2.5003,4.1979,2.680947777777778,10.390301333333333,3860.0000000000005,0.1,4.1998,3.6219479999999997,14.342309333333333,8945.2,5085.200000000001,-5.0,2.499,3.6215435555555557,12.362715555555557,2607.4,3.9564,3.8668,0.01791999999999998,0.04514000000000005,0.3967523897132342
669,74.61019488539665,4.1951,4.1824,2.738,3.2056,2.5003,4.1979,2.687907111111111,10.416058666666666,3870.0000000000005,0.1,4.1998,3.6231442222222223,14.34386488888889,8881.300000000001,5011.300000000001,-5.0003,2.4996,3.6231257777777777,12.377987555555556,2608.5,3.9456,3.8718,0.014759114453132873,0.047357158570485794,0.39687237531496206
670,74.59301136309034,4.1951,4.1824,2.7334,3.2052,2.5003,4.1973,2.687946666666667,10.414418666666666,3870.0000000000005,0.1,4.1998,3.623689111111111,14.34435022222222,8888.300000000001,5018.300000000001,-5.0,2.4996,3.622291333333333,12.375452444444443,2607.9,3.9586,3.8721,0.017300000000000003,0.04476000000000004,0.3967923849138104
671,74.58999566636601,4.1951,4.1824,2.7312,3.2052,2.5003,4.197,2.687939777777778,10.414546666666668,3870.0000000000005,0.1,4.2001,3.623336888888889,14.34304,8889.7,5019.700000000001,-5.0,2.5,3.622144888888889,12.377853333333332,2607.8,3.9589,3.873,0.017179999999999928,0.044700000000000094,0.39667239931208254
672,74.5779008462713,4.1954,4.1824,2.7374,3.2052,2.5003,4.1989,2.6948719999999997,10.443053333333332,3880.0000000000005,0.1,4.1998,3.622545777777778,14.339124444444444,8878.0,4998.0,-5.0003,2.499,3.621557555555556,12.377036444444444,2607.4,3.9642,3.8743,0.017978921264724133,0.043637381757094654,0.3974323081230252
673,74.53442264509094,4.1954,4.1824,2.7353,3.2056,2.5003,4.1989,2.694859111111111,10.442627555555557,3880.0000000000005,0.1,4.1998,3.6219502222222224,14.336257777777774,8872.1,4992.1,-5.0,2.4996,3.6194462222222223,12.36768,2605.9,3.9515,3.8743,0.015439999999999987,0.04618000000000011,0.3972723273207215
674,74.45626164349522,4.1951,4.1821,2.7393,3.2065,2.5000999999999998,4.1973,2.680935111111111,10.387976888888888,3860.0000000000005,0.1,4.1998,3.6187151111111113,14.326452444444444,8906.2,5046.200000000001,-5.0003,2.4993,3.615650666666667,12.344470222222222,2603.2000000000003,3.9567,3.8684,0.017658940463572238,0.04507729536227827,0.39630414783408674
675,74.24128227973858,4.1948,4.1815,2.7421,3.2096,2.5000999999999998,4.1985,2.6809071111111114,10.39125511111111,3860.0000000000005,0.1,4.1998,3.614859111111111,14.313661333333332,8876.300000000001,5016.300000000001,-4.9996,2.5,3.605211111111111,12.279630222222222,2595.8,3.9496,3.8585,0.01822145771661741,0.04638371069685566,0.39554417823287075
676,74.16065472194498,4.1948,4.1812,2.7337,3.2105,2.5000999999999998,4.1976,2.646018666666667,10.262043555555556,3810.0000000000005,0.1,4.1995,3.606509111111111,14.295616,9096.5,5286.5,-5.0,2.5,3.6012957777777777,12.254874666666668,2593.0,3.9515,3.8519,0.019919999999999938,0.04593999999999996,0.3948242070317189
677,74.16637035959094,4.1948,4.1812,2.7387,3.2102,2.5000999999999998,4.1979,2.6460402222222226,10.263160888888889,3810.0000000000005,0.1,4.1995,3.6029346666666666,14.281636444444445,9076.2,5266.200000000001,-5.0,2.5,3.601573333333333,12.256768888888889,2593.2000000000003,3.9434,3.8516,0.018360000000000022,0.047559999999999915,0.3950641974321027
678,74.13771895262427,4.1942,4.1809,2.7446,3.2105,2.5000999999999998,4.1985,2.64603,10.26400888888889,3810.0000000000005,0.1,4.1995,3.6030728888888888,14.283109333333334,9082.900000000001,5272.9000000000015,-4.9996,2.5,3.6001819999999998,12.25034311111111,2592.2000000000003,3.9344,3.8507,0.016741339307144637,0.04930394431554527,0.39518419263229476
679,74.30017302502753,4.1948,4.1815,2.7349,3.208,2.5,4.1982,2.6390588888888886,10.237194666666666,3800.0000000000005,0.09996,4.1995,3.6041887999999997,14.290261333333333,9110.400000000001,5310.4000000000015,-5.0003,2.4996,3.608070888888889,12.301777777777776,2597.8,3.9406,3.8597,0.016179029258244455,0.04817710937343757,0.3960799999999999
680,74.30601221929194,4.1948,4.1818,2.7411,3.208,2.5000999999999998,4.1976,2.6669733333333334,10.339194666666666,3840.0000000000005,0.1,4.1998,3.6091480000000002,14.29609688888889,8934.5,5094.5,-5.0,2.5,3.6083544444444446,12.304825777777777,2598.0,3.9471,3.8619,0.01703999999999999,0.04694000000000002,0.3958241670333188
681,74.25986153421626,4.1951,4.1815,2.7415,3.2083,2.5000999999999998,4.1973,2.660006444444444,10.311980444444444,3830.0000000000005,0.1,4.1998,3.608464444444444,14.295147555555555,8981.0,5151.0,-5.0,2.4996,3.6061133333333326,12.293152,2596.4,3.9496,3.8603,0.017860000000000032,0.04637999999999991,0.3955841766329348
682,74.06011166772605,4.1948,4.1809,2.7449,3.2111,2.5000999999999998,4.1989,2.666930666666666,10.342064,3840.0000000000005,0.1,4.1995,3.603703555555555,14.276097777777775,9011.7,5171.700000000001,-4.9996,2.4993,3.5964133333333335,12.234097777777775,2589.5,3.9338,3.8492,0.016921353708296664,0.04942395391631332,0.39510419583216677
683,74.07463643465022,4.1948,4.1809,2.7365,3.2108,2.5000999999999998,4.1985,2.6390524444444443,10.238062222222224,3800.0000000000005,0.1,4.1995,3.5995686666666664,14.271747555555555,9082.0,5282.0,-4.9996,2.5,3.597118666666667,12.240145777777778,2590.0,3.9468,3.8513,0.019101528122249762,0.04682374589967201,0.39506419743210286
684,74.06915418172798,4.1948,4.1812,2.7368,3.2108,2.5000999999999998,4.1973,2.639056666666667,10.236765333333333,3800.0000000000005,0.1,4.1995,3.599088888888889,14.268412444444444,9073.300000000001,5273.300000000001,-5.0,2.5,3.5968524444444436,12.239168888888889,2589.8,3.9344,3.851,0.016680000000000028,0.04935999999999989,0.3945842166313349
685,74.01427673845305,4.1942,4.1812,2.7374,3.2118,2.5,4.1979,2.639055111111112,10.23759911111111,3800.0000000000005,0.1,4.1995,3.5981324444444445,14.26524,9080.0,5280.0,-4.9996,2.4996,3.594187555555556,12.224574222222222,2587.9,3.9394,3.8504,0.01780142411392911,0.048363869109528675,0.3944399999999998
686,74.246183358937,4.1948,4.1818,2.7272,3.2083,2.5000999999999998,4.1982,2.6459953333333335,10.269501333333334,3810.0000000000005,0.1,4.1998,3.599620888888889,14.274338666666669,8984.5,5174.5,-5.0,2.4993,3.605449111111111,12.295813333333333,2595.9,3.9437,3.8622,0.016300000000000026,0.047619999999999954,0.3959441622335107
687,74.18588315296354,4.1948,4.1815,2.7328,3.2087,2.5000999999999998,4.1976,2.659995555555556,10.312520000000001,3830.0000000000005,0.1,4.1995,3.6042959999999997,14.278258666666668,8972.0,5142.0,-5.0,2.5,3.602520888888889,12.27982133333333,2593.8,3.9378,3.8597,0.015620000000000012,0.048739999999999915,0.39554417823287097
688,74.14872922017926,4.1948,4.1815,2.7408,3.2093,2.5000999999999998,4.1976,2.6530242222222222,10.287742222222224,3820.0000000000005,0.1,4.1995,3.602725555555556,14.276122666666666,8988.900000000001,5168.9000000000015,-5.0,2.4996,3.6007166666666666,12.270316444444445,2592.5,3.9372,3.8585,0.015739999999999997,0.048859999999999994,0.395304187832487
689,73.8655054175001,4.1948,4.1806,2.7436,3.2142,2.5000999999999998,4.1979,2.639088888888889,10.234096888888889,3800.0000000000005,0.1,4.1995,3.598117555555556,14.261528888888888,9094.7,5294.700000000001,-5.0,2.5,3.5869631111111113,12.18764088888889,2582.7000000000003,3.9319,3.8451,0.017360000000000042,0.049739999999999986,0.39346426142954277
690,73.9254258012761,4.1942,4.1809,2.7455,3.2127,2.5000999999999998,4.1973,2.6181886666666663,10.160503111111112,3770.0000000000005,0.1,4.1995,3.591009777777778,14.245849777777776,9135.800000000001,5365.800000000001,-4.9996,2.4993,3.589872888888889,12.205788444444444,2584.8,3.9357,3.8473,0.017681414513161058,0.04904392351388113,0.393824247030119
691,73.90228868042904,4.1942,4.1809,2.7464,3.2133,2.5,4.1979,2.625123555555555,10.18692888888889,3780.0000000000005,0.1,4.1995,3.592204888888889,14.24816088888889,9119.2,5339.200000000001,-4.9992,2.4996,3.5887493333333333,12.198191111111111,2584.0,3.9409,3.8464,0.01890302448391743,0.04800768122899668,0.39383999999999997
692,73.95717069987502,4.1942,4.1806,2.73,3.2124,2.5,4.1989,2.625126888888889,10.187374222222225,3780.0000000000005,0.1,4.1995,3.5896617777777777,14.237906666666666,9132.5,5352.5,-5.0,2.5,3.5914144444444447,12.206771555555555,2585.9,3.94,3.8439,0.01921999999999997,0.04812000000000003,0.39459999999999995
693,74.16959656018373,4.1948,4.1815,2.738,3.2087,2.5003,4.1973,2.6461046666666665,10.263719111111111,3810.0000000000005,0.1,4.1998,3.596484444444444,14.255004444444445,8981.5,5171.5,-5.0,2.4996,3.60173,12.282931555555557,2593.2000000000003,3.9502,3.8619,0.017660000000000054,0.046259999999999926,0.3953925528936529
694,74.09770948910253,4.1948,4.1815,2.7331,3.2096,2.5003,4.1979,2.653067111111111,10.287528,3820.0000000000005,0.1,4.1998,3.600998222222222,14.268519111111111,8999.0,5179.0,-5.0003,2.4996,3.598239111111111,12.26332,2590.7000000000003,3.9375,3.8594,0.015619062856228638,0.04879707217566941,0.39527256729192484
695,73.96452460675818,4.1948,4.1815,2.7446,3.2114,2.5003,4.1989,2.6530477777777777,10.290089777777775,3820.0000000000005,0.1,4.1998,3.5984671111111113,14.260446222222225,8995.300000000001,5175.300000000001,-5.0,2.4993,3.591771555555556,12.233355555555557,2586.1000000000004,3.9459,3.8603,0.01711999999999998,0.04711999999999996,0.3949526056873176
696,73.78784779472028,4.1948,4.1806,2.7473,3.2145,2.5,4.1982,2.6251551111111113,10.185319111111111,3780.0000000000005,0.1,4.1995,3.590662,14.23996,9151.6,5371.6,-5.0,2.5,3.583192,12.175379555555555,2580.0,3.9546,3.8451,0.02190000000000003,0.0452,0.39347999999999994
697,73.88380094937244,4.1942,4.1809,2.7455,3.2124,2.5,4.1979,2.6251484444444446,10.18869511111111,3780.0000000000005,0.1,4.1995,3.5873204444444444,14.229334222222223,9101.800000000001,5321.800000000001,-5.0,2.4996,3.5878515555555555,12.204128888888889,2583.3,3.9391,3.8492,0.01797999999999993,0.04836000000000009,0.39419999999999983
698,73.92721050798701,4.1948,4.1812,2.7393,3.2114,2.5000999999999998,4.1989,2.6321364444444444,10.214116444444445,3790.0000000000005,0.1,4.1995,3.5896335555555563,14.23512533333333,9088.7,5298.700000000001,-5.0,2.4996,3.589959555555556,12.220309333333333,2584.8,3.935,3.8529,0.01642000000000001,0.04923999999999991,0.39498420063197487
699,73.94791310583355,4.1948,4.1812,2.7362,3.2108,2.5000999999999998,4.1973,2.625220222222222,10.183504000000001,3780.0000000000005,0.1,4.1995,3.5907502222222223,14.23824,9135.1,5355.1,-5.0,2.4993,3.5909648888888888,12.226587555555556,2585.5,3.9344,3.8529,0.016300000000000026,0.04935999999999989,0.3945842166313349
700,74.00093719983177,4.1948,4.1815,2.7331,3.2105,2.5000999999999998,4.197,2.639156,10.236404444444444,3800.0000000000005,0.09996,4.1998,3.593526755555556,14.24442168888889,9012.400000000001,5212.4000000000015,-5.0003,2.5,3.593539777777778,12.244618666666668,2587.3,3.9369,3.8575,0.015879047257164595,0.048917064976101376,0.39458421663133475
701,73.98313589443322,4.1948,4.1815,2.7294,3.2102,2.5000999999999998,4.1989,2.646146444444445,10.264328888888889,3810.0000000000005,0.1,4.1998,3.5941655555555556,14.245746666666665,9019.0,5209.0,-5.0003,2.4993,3.592675333333333,12.239566222222221,2586.7000000000003,3.9388,3.8566,0.016439013659180504,0.04853708777473345,0.39546418143274276
702,73.81084305426468,4.1942,4.1809,2.7455,3.213,2.5003,4.197,2.6391884444444447,10.235663111111112,3800.0000000000005,0.09998,4.1995,3.591353955555556,14.234456177777778,8985.800000000001,5185.800000000001,-5.0,2.4993,3.584308666666667,12.18892088888889,2580.7000000000003,3.9456,3.8485,0.019420000000000038,0.04706000000000001,0.3935527736671599
703,73.8445511302456,4.1948,4.1812,2.7418,3.2124,2.5003,4.1985,2.6252453333333334,10.18867111111111,3780.0000000000005,0.1,4.1995,3.587466888888889,14.229524444444444,9103.7,5323.700000000001,-4.9996,2.4996,3.5859455555555555,12.201018666666668,2581.9,3.9363,3.8498,0.017301384110728863,0.04898391871349697,0.39439267287925445
704,73.8394898850603,4.1948,4.1809,2.734,3.2121,2.5000999999999998,4.1989,2.6321802222222224,10.213312,3790.0000000000005,0.1,4.1995,3.586771555555556,14.222163555555557,9052.1,5262.1,-5.0,2.4993,3.5856997777777777,12.201971555555556,2581.7000000000003,3.9419,3.8507,0.018240000000000034,0.047800000000000065,0.3947042118315268
705,73.82541815907044,4.1948,4.1812,2.7346,3.2121,2.5000999999999998,4.1982,2.632193111111111,10.212594666666666,3790.0000000000005,0.1,4.1995,3.587643333333333,14.225056888888888,9050.5,5260.5,-5.0,2.4996,3.5850164444444443,12.202497777777781,2581.2000000000003,3.9431,3.8535,0.01791999999999998,0.047619999999999954,0.39442422303107877
706,73.87139952581715,4.1942,4.1812,2.73,3.2108,2.5000999999999998,4.1973,2.618282222222222,10.159148444444444,3770.0000000000005,0.1,4.1995,3.5866886666666664,14.225984,9090.900000000001,5320.9000000000015,-5.0,2.5,3.5872493333333333,12.215186666666666,2582.8,3.9344,3.8538,0.016120000000000002,0.04935999999999989,0.3945842166313349
707,73.88308706668808,4.1948,4.1815,2.7359,3.2114,2.5000999999999998,4.1976,2.6391742222222225,10.237939555555556,3800.0000000000005,0.1,4.1995,3.5885831111111113,14.225204444444444,8993.2,5193.200000000001,-5.0,2.4996,3.587816888888889,12.220108444444444,2583.2000000000003,3.9477,3.856,0.018340000000000068,0.04675999999999991,0.39446422143114307
708,73.85731864748519,4.1948,4.1815,2.73,3.2114,2.5000999999999998,4.1982,2.6391897777777777,10.238942222222223,3800.0000000000005,0.1,4.1995,3.588066888888889,14.22392,8996.7,5196.700000000001,-5.0,2.5,3.5865655555555556,12.215608888888887,2582.3,3.958,3.856,0.020400000000000064,0.04469999999999992,0.3947042118315268
709,73.70747192633462,4.1948,4.1812,2.7467,3.2142,2.5000999999999998,4.1985,2.639190666666667,10.239702222222222,3800.0000000000005,0.1,4.1995,3.5860764444444446,14.216336888888888,8959.300000000001,5159.300000000001,-5.0,2.4993,3.5792888888888887,12.170298666666667,2577.1000000000004,3.9412,3.8485,0.018539999999999956,0.04799999999999995,0.3937042518299269
710,73.638792751162,4.1948,4.1806,2.7322,3.2145,2.5000999999999998,4.1989,2.618291111111111,10.163581333333333,3770.0000000000005,0.1,4.1995,3.5803233333333333,14.20363466666667,9116.400000000001,5346.4000000000015,-5.0,2.4993,3.575953777777778,12.14988622222222,2574.7000000000003,3.9481,3.8439,0.020840000000000015,0.046499999999999986,0.3937442502299908
711,73.61577461076232,4.1942,4.1809,2.748,3.2152,2.5000999999999998,4.1985,2.611369333333333,10.137498666666666,3760.0000000000005,0.1,4.1995,3.5782115555555563,14.19775111111111,9131.5,5371.5,-5.0,2.4996,3.574836,12.145017777777776,2573.9,3.9539,3.8433,0.022119999999999963,0.045400000000000065,0.39330426782928696
712,73.74268098642112,4.1948,4.1812,2.7374,3.2124,2.5000999999999998,4.1973,2.6044086666666666,10.109539555555555,3750.0000000000005,0.1,4.1995,3.5779533333333333,14.197932444444445,9157.400000000001,5407.4000000000015,-5.0003,2.5,3.580998666666667,12.184435555555556,2578.3,3.9357,3.8485,0.017438953662780265,0.04909705417674927,0.3939442422303109
713,73.83495947571723,4.1951,4.1815,2.7362,3.2114,2.5003,4.1985,2.632262444444445,10.2144,3790.0000000000005,0.1,4.1995,3.583594666666667,14.209716444444444,9006.2,5216.200000000001,-5.0,2.4993,3.5854797777777776,12.215376000000001,2581.5,3.9388,3.8569,0.016380000000000016,0.04853999999999994,0.3947926248850139
714,73.79528864885346,4.1951,4.1815,2.7368,3.2118,2.5000999999999998,4.1976,2.6322915555555557,10.210627555555556,3790.0000000000005,0.1,4.1998,3.585220222222222,14.212683555555556,8996.1,5206.1,-5.0,2.5,3.583553333333333,12.205767111111111,2580.1000000000004,3.958,3.856,0.020400000000000064,0.04469999999999992,0.39430422783088687
715,73.77767954263915,4.1948,4.1815,2.7446,3.2121,2.5003,4.1979,2.6322797777777778,10.212483555555556,3790.0000000000005,0.1,4.1998,3.5845439999999997,14.211746666666667,9014.900000000001,5224.9000000000015,-5.0,2.4996,3.582698222222222,12.201647999999999,2579.5,3.958,3.8557,0.020460000000000013,0.04469999999999992,0.39427268727752657
716,73.81591802796315,4.1951,4.1815,2.7294,3.2111,2.5000999999999998,4.1973,2.632277333333333,10.211655111111112,3790.0000000000005,0.1,4.1995,3.584371333333333,14.21024088888889,8990.7,5200.700000000001,-5.0003,2.4996,3.584555111111112,12.217198222222219,2580.8,3.9484,3.8594,0.017798932064076147,0.0466172029678219,0.39446422143114285
717,73.8360074188885,4.1951,4.1818,2.7291,3.2105,2.5003,4.1982,2.6392528888888886,10.23790933333333,3800.0000000000005,0.09998,4.1998,3.5857631999999997,14.213058844444443,8984.0,5184.0,-5.0,2.4996,3.5855306666666666,12.225036444444443,2581.5,3.94,3.8612,0.01575999999999995,0.04836,0.3950325960884693
718,73.84763546953573,4.1948,4.1818,2.7424,3.2102,2.5003,4.1973,2.6392471111111115,10.23603377777778,3800.0000000000005,0.1,4.1998,3.586612,14.214763555555555,8964.6,5164.6,-5.0,2.5,3.586095333333333,12.231783111111111,2581.9,3.9381,3.8631,0.014999999999999947,0.048740000000000006,0.3947926248850139
719,73.84235914431092,4.1951,4.1818,2.739,3.2099,2.5003,4.1982,2.646199111111111,10.263610666666667,3810.0000000000005,0.1,4.1998,3.586346666666667,14.212037333333333,8925.6,5115.6,-5.0003,2.5,3.585839111111111,12.234023111111112,2581.7000000000003,3.9412,3.8643,0.015379077255364627,0.04811711297322163,0.39527256729192484
720,73.8311246443743,4.1948,4.1818,2.7421,3.2099,2.5003,4.1979,2.6462093333333327,10.262890666666665,3810.0000000000005,0.1,4.1998,3.586204444444445,14.210676444444443,8916.1,5106.1,-5.0003,2.4996,3.5852935555555554,12.233609777777778,2581.3,3.9443,3.8647,0.015919044857308585,0.0474971501709897,0.39515258169019696
721,73.779459673179,4.1948,4.1818,2.7377,3.2105,2.5000999999999998,4.1989,2.646207111111112,10.26416,3810.0000000000005,0.09996,4.1998,3.585531377777778,14.20913208888889,8939.400000000001,5129.4000000000015,-5.0003,2.4996,3.5827846666666665,12.217374222222224,2579.5,3.9536,3.8616,0.018398896066235952,0.045637261764294175,0.3953441862325507
722,73.6353011326481,4.1948,4.1818,2.7353,3.2127,2.5003,4.1979,2.6392502222222225,10.237204444444444,3800.0000000000005,0.1,4.1998,3.583486222222222,14.202799111111112,8946.800000000001,5146.800000000001,-5.0003,2.4996,3.575784222222222,12.181964444444445,2574.5,3.949,3.8606,0.017678939263644187,0.046557206567605966,0.39403271607407103
723,73.54926454066911,4.1948,4.1812,2.7449,3.2133,2.5003,4.1976,2.6113924444444447,10.133728,3760.0000000000005,0.1,4.1998,3.575449333333333,14.182306666666667,9081.0,5321.0,-5.0003,2.5,3.571606222222222,12.149644444444444,2571.5,3.9406,3.8488,0.018358898466091966,0.04811711297322155,0.39367275926888795
724,73.49195257439366,4.1948,4.1809,2.747,3.2145,2.5000999999999998,4.1989,2.6183624444444447,10.162249777777776,3770.0000000000005,0.1,4.1995,3.5730791111111113,14.171663111111112,9049.300000000001,5279.300000000001,-5.0,2.4993,3.568823111111112,12.132737777777779,2569.5,3.9369,3.8461,0.018160000000000044,0.048800000000000045,0.3937442502299908
725,73.4514534605692,4.1948,4.1809,2.7424,3.2155,2.5003,4.1982,2.6044546666666664,10.109773333333333,3750.0000000000005,0.1,4.1995,3.5705735555555562,14.166988444444444,9106.2,5356.200000000001,-5.0,2.5,3.5668564444444444,12.121120888888889,2568.1000000000004,3.9304,3.8442,0.017240000000000054,0.05010000000000003,0.39303283605967276
726,73.51729083351752,4.1948,4.1809,2.7467,3.2136,2.5000999999999998,4.1979,2.597502,10.082940444444445,3740.0000000000005,0.1,4.1995,3.5690500000000003,14.162951999999999,9217.2,5477.200000000001,-5.0,2.5,3.5700535555555564,12.142974222222225,2570.4,3.9313,3.8467,0.01692,0.049920000000000096,0.39370425182992674
727,73.6475240855323,4.1948,4.1815,2.7374,3.2118,2.5003,4.1989,2.625306666666667,10.189262222222222,3780.0000000000005,0.09998,4.1995,3.5743488,14.174939022222224,8994.0,5214.0,-5.0,2.5,3.5763777777777777,12.1836,2574.9,3.9357,3.8572,0.015700000000000002,0.04915999999999991,0.3947926248850137
728,73.64208301814955,4.1948,4.1815,2.7442,3.2114,2.5003,4.1973,2.625347555555556,10.185209777777779,3780.0000000000005,0.09997,4.1995,3.5766140444444443,14.180278044444444,8980.7,5200.700000000001,-5.0003,2.4993,3.576113555555556,12.184206222222224,2574.7000000000003,3.9437,3.8572,0.01729896206227627,0.04755714657120564,0.39431268247810275
729,73.37750711251387,4.1951,4.1809,2.7495,3.2167,2.5003,4.1985,2.6323048888888887,10.213637333333335,3790.0000000000005,0.1,4.1995,3.573418,14.166066666666667,8916.7,5126.700000000001,-5.0003,2.5,3.563265555555556,12.103427555555555,2565.5,3.9332,3.8433,0.017978921264724047,0.049537027778333395,0.3926728792544895
730,73.30506632473515,4.1948,4.1803,2.7387,3.2173,2.5,4.1979,2.5905464444444446,10.059617777777778,3730.0000000000005,0.1,4.1995,3.564702,14.150577777777778,9164.7,5434.700000000001,-5.0003,2.4993,3.5597477777777775,12.082083555555556,2563.0,3.9282,3.838,0.01803891766494007,0.050416974981501106,0.39224
731,73.28505015254666,4.1948,4.1803,2.7343,3.2176,2.5000999999999998,4.1982,2.590532,10.060394666666669,3730.0000000000005,0.1,4.1995,3.562295777777778,14.141314666666666,9152.2,5422.200000000001,-5.0,2.4996,3.558775777777778,12.07824888888889,2562.3,3.9409,3.838,0.020579999999999998,0.047879999999999964,0.3922243110275589
732,73.27041098134616,4.1948,4.1803,2.7498,3.2176,2.5,4.1973,2.583578,10.03332088888889,3720.0000000000005,0.1,4.1995,3.5604744444444445,14.135790222222221,9164.5,5444.5,-5.0,2.4993,3.558064888888889,12.075719999999999,2561.8,3.9453,3.8364,0.021780000000000042,0.04699999999999997,0.3918800000000001
733,73.52648436116422,4.1942,4.1812,2.7424,3.213,2.5000999999999998,4.197,2.5766337777777775,10.007123555555555,3710.0000000000005,0.1,4.1998,3.564746222222222,14.156709333333334,9155.900000000001,5445.9000000000015,-5.0,2.4993,3.5705,12.150791111111111,2570.7000000000003,3.9555,3.8504,0.02101999999999995,0.04513999999999996,0.39358425662973484
734,73.56466793243558,4.1948,4.1815,2.7374,3.2124,2.5003,4.1979,2.618384444444444,10.16190933333333,3770.0000000000005,0.09996,4.1998,3.5711456,14.163238400000001,8980.2,5210.200000000001,-5.0003,2.5,3.572354222222222,12.165804444444444,2572.0,3.9508,3.8547,0.019218846869187907,0.04613723176609397,0.3941527016757987
735,73.55879670497379,4.1948,4.1815,2.7455,3.2124,2.5000999999999998,4.1976,2.618408666666667,10.160712,3770.0000000000005,0.1,4.1998,3.572853777777778,14.169120888888889,8995.400000000001,5225.4000000000015,-5.0003,2.4996,3.572069111111111,12.166288888888888,2571.8,3.9431,3.8557,0.017478951262924165,0.047677139371637686,0.39406423743050295
736,73.22797157099494,4.1939,4.1806,2.7504,3.2183,2.5000999999999998,4.1985,2.6114533333333334,10.132296888888888,3760.0000000000005,0.1,4.1995,3.5671964444444444,14.145946666666669,9091.5,5331.5,-5.0,2.4996,3.5560039999999997,12.067383111111111,2560.3,3.9366,3.8364,0.020040000000000013,0.048800000000000045,0.3920643174273029
737,73.23622240740461,4.1948,4.1806,2.739,3.218,2.5003,4.1989,2.5835757777777775,10.035770666666668,3720.0000000000005,0.1,4.1995,3.560539777777778,14.138531555555556,9197.300000000001,5477.300000000001,-5.0,2.4993,3.556404666666667,12.070993777777778,2560.6000000000004,3.9282,3.8386,0.01791999999999998,0.05048000000000004,0.3923129224493061
738,73.20496715910842,4.1948,4.1806,2.7477,3.2189,2.5000999999999998,4.197,2.5766257777777777,10.00647466666667,3710.0000000000005,0.1,4.1995,3.558949777777778,14.13173511111111,9216.1,5506.1,-5.0003,2.5,3.554886888888889,12.063341333333334,2559.5,3.9307,3.8377,0.018598884066955975,0.04997700137991725,0.391224351025959
739,73.18779278914423,4.1948,4.1803,2.7346,3.2189,2.5000999999999998,4.1973,2.576623333333333,10.007674666666666,3710.0000000000005,0.1,4.1995,3.556525333333333,14.122764444444444,9202.7,5492.700000000001,-5.0,2.4993,3.5540528888888887,12.059399111111112,2558.9,3.9515,3.8371,0.022879999999999966,0.04576000000000002,0.39134434622615105
740,73.51804590174136,4.1948,4.1815,2.7452,3.213,2.5003,4.1976,2.5975,10.088915555555555,3740.0000000000005,0.1,4.1998,3.5604004444444444,14.132755555555555,9054.5,5314.5,-5.0003,2.4993,3.570090222222222,12.157355555555556,2570.4,3.9366,3.8538,0.016559006459612374,0.048977061376317396,0.39379274487061566
741,73.50129253951408,4.1948,4.1815,2.7442,3.213,2.5005,4.1985,2.6184066666666665,10.162563555555556,3770.0000000000005,0.1,4.1998,3.568889333333333,14.154362666666666,8996.7,5226.700000000001,-5.0,2.5,3.569276666666666,12.15593866666667,2569.8,3.9462,3.8547,0.018300000000000073,0.04705999999999992,0.394121175764847
742,73.46957509794149,4.1948,4.1815,2.7362,3.2127,2.5003,4.1982,2.618413111111111,10.162469333333332,3770.0000000000005,0.1,4.1998,3.569894222222222,14.158487111111112,9001.5,5231.5,-5.0003,2.4996,3.5677364444444444,12.150630222222222,2568.7000000000003,3.9508,3.855,0.019158850468971884,0.04613723176609397,0.3941527016757989
743,73.18753194739416,4.1948,4.1806,2.7384,3.2183,2.5000999999999998,4.1982,2.5905757777777776,10.057397333333332,3730.0000000000005,0.1,4.1995,3.564663111111111,14.148075555555556,9203.900000000001,5473.9000000000015,-5.0,2.4993,3.5540402222222225,12.06376888888889,2558.9,3.9363,3.8368,0.019899999999999984,0.048859999999999994,0.39194432222711084
744,73.19901356056768,4.1948,4.1806,2.7442,3.2183,2.5000999999999998,4.1973,2.5836022222222224,10.034505777777778,3720.0000000000005,0.1,4.1995,3.557859111111111,14.125902222222225,9142.2,5422.200000000001,-5.0,2.5,3.554597777777778,12.06775111111111,2559.3,3.9456,3.8386,0.02140000000000004,0.04699999999999997,0.391584336626535
745,73.2105821209912,4.1942,4.1806,2.7411,3.218,2.5000999999999998,4.1979,2.5835886666666665,10.034928,3720.0000000000005,0.1,4.1995,3.5569724444444444,14.12264888888889,9154.1,5434.1,-5.0,2.4996,3.5551595555555555,12.070837333333332,2559.7000000000003,3.9282,3.8392,0.017799999999999993,0.05048000000000004,0.39194432222711084
746,73.24722352261749,4.1942,4.1803,2.7483,3.2167,2.5003,4.1979,2.5835988888888886,10.03492888888889,3720.0000000000005,0.1,4.1995,3.5549995555555562,14.114323555555556,9159.6,5439.6,-4.9996,2.4993,3.556938888888889,12.077529777777778,2561.0,3.9505,3.8343,0.023241859348747916,0.045963677094167536,0.3924329080510338
