Repository: simonapepe/HKUST-dataset

# HKUST-dataset
This repository contains cycling data from 5 different batches of lithium-ion batteries

File: CHAM/H21_DataSet.csv (part 7 of 8)
H21_Cycle_Num,H21_Cycle_Life(%),H21_C_Rest_Start_Volt(V),H21_C_Rest_End_Volt(V),H21_D_Rest_Start_Volt(V),H21_D_Rest_End_Volt(V),H21_CC_Chg_Cur(A),H21_CC_Chg_Volt(V),H21_CC_Chg_CapaCity(Ah),H21_CC_Chg_Energy(Wh),H21_CC_Chg_Time(s),H21_CCCV_Chg_Cur(A),H21_CCCV_Chg_Volt(V),H21_CCCV_Chg_CapaCity(Ah),H21_CCCV_Chg_Energy(Wh),H21_CCCV_Chg_Time(s),H21_CV_Chg_Time(s),H21_CC_Dischg_Cur(A),H21_CC_Dischg_Volt(V),H21_CC_Dischg_CapaCity(Ah),H21_CC_Dischg_Energy(Wh),H21_CC_Dischg_Time(s),H21_Volt_CC_DChg_00s,H21_Volt_CC_DChg_10s,H21_Rin(ohm),DChg_IR,Chg_IR
747,73.41720539640394,4.1948,4.1815,2.7411,3.2145,2.5003,4.1989,2.6044564444444447,10.11359911111111,3750.0000000000005,0.1,4.1995,3.562864666666667,14.138635555555556,9040.5,5290.5,-5.0003,2.4996,3.565193333333333,12.135852444444446,2566.9,3.9412,3.8526,0.017718936863788174,0.04805711657300561,0.39371275446946363
748,73.38549710717346,4.1951,4.1812,2.7325,3.2145,2.5003,4.1985,2.611436888888889,10.137435555555555,3760.0000000000005,0.1,4.1998,3.5653946666666667,14.143818666666666,9011.6,5251.6,-5.0003,2.4993,3.563653555555556,12.129315555555557,2565.8,3.9415,3.8523,0.017838929664220134,0.04793712377257356,0.3935527736671599
749,73.21271461670219,4.1942,4.1809,2.7442,3.2176,2.5000999999999998,4.1989,2.6044217777777776,10.112570666666668,3750.0000000000005,0.1,4.1995,3.5626795555555555,14.13685688888889,9085.7,5335.700000000001,-5.0003,2.5,3.555263111111111,12.079082666666666,2559.8,3.9298,3.8439,0.017178969261844305,0.05021698698078117,0.39250429982800694
750,73.17033927274574,4.1948,4.1806,2.7415,3.2183,2.5000999999999998,4.1976,2.583552,10.032879999999999,3720.0000000000005,0.1,4.1995,3.5566062222222223,14.119216,9148.400000000001,5428.4000000000015,-5.0,2.4996,3.5532053333333335,12.066563555555556,2558.3,3.9462,3.8408,0.021079999999999988,0.04687999999999999,0.3917043318267271
751,73.08165765389776,4.1942,4.1806,2.7353,3.2201,2.5000999999999998,4.1973,2.5766382222222224,10.007773333333333,3710.0000000000005,0.1,4.1995,3.5540297777777776,14.11232,9183.5,5473.5,-5.0,2.4993,3.548898888888889,12.040977777777778,2555.2000000000003,3.9508,3.8358,0.02300000000000004,0.04596,0.39086436542538316
752,73.0274346030835,4.1948,4.1803,2.7504,3.2214,2.5000999999999998,4.1976,2.569684222222222,9.983630222222223,3700.0000000000005,0.1,4.1995,3.5506366666666667,14.103133333333332,9201.300000000001,5501.300000000001,-5.0,2.5,3.5462657777777777,12.024408888888889,2553.3,3.9251,3.8321,0.018599999999999995,0.051039999999999974,0.3904643814247432
753,72.98973610594383,4.1939,4.1799,2.7368,3.2223,2.5,4.1989,2.56967,9.985832,3700.0000000000005,0.1,4.1995,3.547773777777778,14.093376888888889,9202.7,5502.700000000001,-5.0003,2.4996,3.544435111111111,12.013026666666669,2552.0,3.9332,3.8299,0.020658760474371526,0.04933703977761337,0.39064
754,73.17978906597145,4.1942,4.1806,2.7477,3.218,2.5000999999999998,4.1976,2.562737333333333,9.959806222222221,3690.0000000000005,0.1,4.1995,3.549496,14.103692444444444,9245.7,5555.700000000001,-5.0,2.5,3.5536642222222223,12.069393777777776,2558.6000000000004,3.9518,3.8389,0.022579999999999954,0.04576000000000002,0.39182432702691916
755,73.27224144976759,4.1942,4.1812,2.7402,3.2164,2.5003,4.1985,2.5905737777777778,10.062641777777776,3730.0000000000005,0.1,4.1995,3.555931111111111,14.116732444444445,9079.0,5349.0,-5.0,2.4996,3.5581537777777776,12.098804444444443,2561.8,3.9539,3.8464,0.021499999999999984,0.045459999999999924,0.3927928648562172
756,73.19139423576341,4.1942,4.1809,2.738,3.2173,2.5003,4.1985,2.590600222222222,10.058876444444444,3730.0000000000005,0.1,4.1995,3.556012888888889,14.113136,9129.5,5399.5,-5.0,2.5,3.5542277777777778,12.075219555555556,2559.0,3.9521,3.8392,0.022580000000000044,0.04576000000000002,0.392432908051034
757,73.28676621669176,4.1948,4.1812,2.7473,3.2161,2.5000999999999998,4.1973,2.590600444444444,10.060419555555557,3730.0000000000005,0.1,4.1998,3.558464,14.125130666666665,9072.300000000001,5342.300000000001,-5.0003,2.4996,3.558859111111111,12.105953777777781,2562.3,3.9372,3.8482,0.017798932064076147,0.04879707217566941,0.39246430142794303
758,73.17161144829865,4.1948,4.1809,2.7343,3.218,2.5003,4.1973,2.5975764444444445,10.085344,3740.0000000000005,0.09997,4.1995,3.558495288888889,14.120952888888887,9035.2,5295.200000000001,-5.0,2.4996,3.553267111111112,12.075201777777778,2558.3,3.9474,3.8448,0.020519999999999962,0.046700000000000054,0.39167299924009125
759,73.12245879501178,4.1948,4.1809,2.7387,3.2186,2.5003,4.1979,2.5836462222222223,10.034604444444444,3720.0000000000005,0.1,4.1995,3.5545122222222223,14.111827555555555,9109.5,5389.5,-5.0,2.4996,3.550880222222222,12.061457777777777,2556.6000000000004,3.9527,3.8414,0.02225999999999999,0.045640000000000035,0.3916729992400911
760,73.0509927316675,4.1948,4.1806,2.7492,3.2198,2.5000999999999998,4.1973,2.576672444444444,10.007548444444444,3710.0000000000005,0.1,4.1995,3.5519002222222222,14.103030222222221,9135.6,5425.6,-5.0003,2.4993,3.5474097777777778,12.042146666666667,2554.1000000000004,3.9279,3.8395,0.017678939263644187,0.05053696778193307,0.390984360625575
761,73.17745064256304,4.1948,4.1809,2.747,3.2173,2.5000999999999998,4.1979,2.5766537777777776,10.01132,3710.0000000000005,0.1,4.1998,3.550789777777778,14.102226666666667,9109.800000000001,5399.800000000001,-5.0,2.5,3.5535506666666667,12.081388444444444,2558.5,3.9329,3.8457,0.017440000000000032,0.04960000000000005,0.3922243110275589
762,73.18633299057812,4.1948,4.1812,2.747,3.217,2.5003,4.1976,2.5906106666666666,10.060275555555556,3730.0000000000005,0.1,4.1998,3.5550177777777776,14.110464,9053.800000000001,5323.800000000001,-5.0,2.4996,3.553982,12.090981333333332,2558.8,3.9546,3.8495,0.02102000000000004,0.045319999999999895,0.3921929368475784
763,73.03313651221632,4.1942,4.1806,2.7514,3.2195,2.5003,4.1985,2.583621111111111,10.034663111111113,3720.0000000000005,0.1,4.1995,3.552448444444444,14.103257777777776,9131.7,5411.700000000001,-5.0,2.5,3.546542666666667,12.043742222222225,2553.5,3.9456,3.8399,0.021140000000000027,0.04699999999999997,0.3915530136383634
764,72.87542792919565,4.1939,4.1803,2.7495,3.2229,2.5000999999999998,4.1985,2.576629111111111,10.010501333333334,3710.0000000000005,0.1,4.1995,3.5460622222222224,14.081633777777775,9118.1,5408.1,-5.0,2.4996,3.5388842222222223,11.99535111111111,2548.0,3.9335,3.8306,0.020579999999999998,0.04935999999999998,0.3902243910243591
765,72.82353414944767,4.1939,4.1799,2.738,3.2238,2.5000999999999998,4.1985,2.555776888888889,9.934719999999999,3680.0000000000005,0.09998,4.1995,3.540817422222222,14.071394133333332,9241.6,5561.6,-4.9996,2.5,3.536364222222222,11.978951111111112,2546.2000000000003,3.9254,3.8256,0.019961596927754153,0.050904072325786094,0.38986440542378303
766,72.74876409060268,4.1942,4.1796,2.7545,3.2254,2.5000999999999998,4.1976,2.541864222222222,9.88064977777778,3660.0000000000005,0.1,4.1995,3.538031111111111,14.063992,9302.0,5642.0,-4.9996,2.4993,3.5327333333333333,11.955533333333333,2543.6000000000004,3.9301,3.8206,0.021901752140171156,0.04990399231938552,0.3888644454221833
767,72.79395377975713,4.1939,4.1796,2.7415,3.2245,2.5000999999999998,4.1989,2.5418337777777777,9.884043555555555,3660.0000000000005,0.1,4.1992,3.535181777777778,14.055486222222221,9308.400000000001,5648.4000000000015,-5.0,2.5,3.534927777777778,11.959645333333334,2545.2000000000003,3.9202,3.8191,0.02021999999999995,0.05187999999999997,0.38974441022359113
768,73.04525878933732,4.1942,4.1806,2.7489,3.2195,2.5000999999999998,4.1989,2.562711111111111,9.962135111111111,3690.0000000000005,0.09997,4.1995,3.5413578666666665,14.0719616,9177.0,5487.0,-5.0,2.4996,3.547131333333333,12.043084444444444,2553.9,3.936,3.8377,0.01966000000000001,0.04892000000000003,0.391744330226791
769,72.89315143968629,4.1942,4.1806,2.7452,3.2232,2.5000999999999998,4.1979,2.5766755555555556,10.009816888888889,3710.0000000000005,0.1,4.1995,3.545938,14.080304,9042.900000000001,5332.9000000000015,-5.0,2.5,3.539744888888889,12.002136888888888,2548.6000000000004,3.9285,3.8333,0.019040000000000036,0.05042,0.38986440542378303
770,72.77185544973922,4.1948,4.1799,2.7486,3.2251,2.5003,4.1976,2.548837555555556,9.906324444444444,3670.0000000000005,0.1,4.1995,3.5398066666666668,14.067879999999999,9264.300000000001,5594.300000000001,-4.9996,2.5,3.5338546666666666,11.966485333333335,2544.4,3.936,3.8247,0.022261780942475388,0.04878390271221698,0.3889533256009281
771,72.77380032243701,4.1942,4.1799,2.7458,3.2248,2.5003,4.1985,2.548785777777778,9.909130666666666,3670.0000000000005,0.1,4.1992,3.5358686666666665,14.054334222222222,9252.5,5582.5,-5.0,2.5,3.533949111111111,11.966976,2544.5,3.9288,3.825,0.020759999999999935,0.05022000000000002,0.389433268007839
772,72.7481600360236,4.1939,4.1799,2.7486,3.2254,2.5000999999999998,4.1985,2.548772,9.909939555555557,3670.0000000000005,0.1,4.1995,3.5355826666666665,14.05399911111111,9280.5,5610.5,-5.0,2.5,3.5327040000000003,11.96111288888889,2543.6000000000004,3.9245,3.8234,0.020220000000000037,0.05107999999999997,0.38922443102275917
773,72.7481417313394,4.1942,4.1796,2.7532,3.2254,2.5,4.1973,2.5418335555555553,9.882199111111113,3660.0000000000005,0.1,4.1992,3.534672,14.051532444444444,9277.800000000001,5617.800000000001,-5.0,2.5,3.532703111111111,11.960625777777775,2543.6000000000004,3.9279,3.8234,0.02090000000000005,0.05033999999999992,0.3887600000000001
774,72.88410434951331,4.1948,4.1799,2.752,3.222,2.5000999999999998,4.1979,2.541838222222222,9.882938666666668,3660.0000000000005,0.1,4.1995,3.535715777777778,14.056600888888887,9318.0,5658.0,-5.0,2.4996,3.539305555555556,12.002099555555557,2548.3,3.9301,3.8302,0.019979999999999977,0.049960000000000004,0.390344386224551
775,72.98487621228492,4.1942,4.1806,2.7473,3.2201,2.5003,4.1973,2.5627502222222223,9.959127111111112,3690.0000000000005,0.1,4.1995,3.5418686666666668,14.070928,9127.6,5437.6,-5.0003,2.4996,3.544199111111111,12.035088,2551.8,3.9332,3.8389,0.018858868467891848,0.04947703137811737,0.3908331000279967
776,72.74618313012844,4.1942,4.1799,2.7548,3.2254,2.5000999999999998,4.1976,2.5697253333333334,9.983152,3700.0000000000005,0.1,4.1995,3.5408924444444447,14.061563555555557,9124.900000000001,5424.9000000000015,-4.9996,2.5,3.532608,11.964901333333332,2543.5,3.9406,3.8262,0.02288183054644368,0.04786382910632852,0.3888644454221833
777,72.7114728726868,4.1942,4.1799,2.7548,3.2257,2.5000999999999998,4.1979,2.541867555555556,9.883335111111112,3660.0000000000005,0.1,4.1995,3.5350937777777776,14.054357333333332,9269.6,5609.6,-5.0,2.4993,3.5309224444444443,11.955145777777778,2542.3,3.9217,3.824,0.019540000000000023,0.05164,0.3888644454221831
778,72.69760249822329,4.1942,4.1799,2.7387,3.226,2.5000999999999998,4.1976,2.5418791111111108,9.88373422222222,3660.0000000000005,0.09998,4.1995,3.533577244444445,14.048354133333333,9209.7,5549.700000000001,-5.0,2.4993,3.530248888888889,11.950972444444444,2541.8,3.9465,3.8244,0.024420000000000018,0.04668000000000001,0.3886244550217994
779,72.64831255980482,4.1939,4.1796,2.7492,3.2269,2.5000999999999998,4.1985,2.5349286666666666,9.858149333333333,3650.0,0.1,4.1995,3.5315266666666663,14.04324888888889,9308.800000000001,5658.800000000001,-5.0003,2.5,3.5278553333333336,11.938608888888888,2540.1000000000004,3.9273,3.8216,0.02113873167609937,0.050456972581645096,0.38862445502179915
780,72.61433448973176,4.1939,4.1796,2.7399,3.2279,2.5000999999999998,4.1989,2.5349255555555557,9.858773333333332,3650.0,0.1,4.1995,3.5295782222222223,14.035719111111112,9291.800000000001,5641.800000000001,-4.9996,2.5,3.5262053333333334,11.92956088888889,2538.9,3.9233,3.8206,0.020541643331466432,0.05126410112809024,0.38838446462141524
781,72.87043990274721,4.1942,4.1806,2.7362,3.2223,2.5000999999999998,4.1976,2.534930222222222,9.860386666666667,3650.0,0.1,4.1995,3.532081777777778,14.047915555555555,9249.2,5599.200000000001,-5.0,2.4996,3.538642,12.005608888888888,2547.8,3.9434,3.8337,0.021940000000000025,0.04744000000000002,0.39010439582416717
782,72.8994345225429,4.1948,4.1809,2.7461,3.2214,2.5000999999999998,4.1979,2.562785555555556,9.959799111111112,3690.0000000000005,0.1,4.1995,3.5395855555555555,14.061897777777778,9137.0,5447.0,-5.0,2.4996,3.5400500000000004,12.022391111111112,2548.8,3.9518,3.8402,0.022320000000000027,0.04582000000000006,0.3905843766249349
783,72.7584701494074,4.1942,4.1803,2.7514,3.2242,2.5003,4.1989,2.5558173333333336,9.934,3680.0000000000005,0.1,4.1995,3.5374453333333333,14.056345777777778,9234.300000000001,5554.300000000001,-5.0003,2.4996,3.5332046666666663,11.977591111111112,2543.9,3.9233,3.8293,0.01879887206767591,0.05139691618502892,0.3898332200135983
784,72.87378965995845,4.1948,4.1806,2.7517,3.222,2.5000999999999998,4.1985,2.562785555555556,9.96241777777778,3690.0000000000005,0.1,4.1995,3.537013111111111,14.053697777777776,9126.7,5436.700000000001,-5.0003,2.5,3.538804666666667,12.016149333333333,2547.9,3.9304,3.8395,0.01817890926544407,0.05003699778013319,0.3905843766249351
785,72.79637457424448,4.1948,4.1806,2.7514,3.2232,2.5000999999999998,4.1973,2.562790888888889,9.958365333333331,3690.0000000000005,0.09997,4.1995,3.5388451555555562,14.0573184,9109.300000000001,5419.300000000001,-5.0,2.5,3.535045333333333,11.996096,2545.2000000000003,3.9326,3.8374,0.019039999999999946,0.04960000000000005,0.3896244150233993
786,72.69293480374861,4.1942,4.1803,2.7455,3.2251,2.5000999999999998,4.1979,2.5558331111111112,9.933598222222225,3680.0000000000005,0.1,4.1995,3.533926666666667,14.041097777777775,9150.900000000001,5470.9000000000015,-5.0003,2.5,3.530022222222222,11.963996444444444,2541.6000000000004,3.9419,3.8299,0.022398656080635182,0.047677139371637686,0.3891044358225671
787,72.59383781958262,4.1936,4.1796,2.7387,3.2266,2.5000999999999998,4.1973,2.534984,9.85560711111111,3650.0,0.1,4.1995,3.529040888888889,14.030088888888889,9276.300000000001,5626.300000000001,-5.0003,2.4996,3.52521,11.925125333333332,2538.2000000000003,3.9288,3.8178,0.02219866807991516,0.05015699058056515,0.38826446942122333
788,72.82202401299998,4.1942,4.1806,2.7362,3.222,2.5003,4.1979,2.5488577777777777,9.910294222222225,3670.0000000000005,0.1,4.1995,3.530989111111111,14.034750222222225,9158.2,5488.200000000001,-4.9996,2.5,3.536290888888889,12.00198933333333,2546.1000000000004,3.9388,3.8352,0.020721657732618637,0.048363869109528765,0.3903131624205094
789,72.65445835752983,4.1942,4.1803,2.7508,3.226,2.5000999999999998,4.1976,2.562793333333333,9.959006222222222,3690.0000000000005,0.1,4.1995,3.535583333333333,14.044295111111111,9049.1,5359.1,-5.0,2.5,3.5281537777777774,11.954757333333331,2540.3,3.9422,3.8299,0.022460000000000056,0.047619999999999954,0.3886244550217994
790,72.70411896580364,4.1942,4.1803,2.7532,3.2245,2.5000999999999998,4.1973,2.534962,9.855856888888889,3650.0,0.1,4.1995,3.531266222222222,14.039826666666666,9255.900000000001,5605.9000000000015,-5.0,2.4993,3.530565333333333,11.97172,2542.0,3.9242,3.8318,0.018480000000000007,0.05122,0.38910443582256726
791,72.7593396219076,4.1948,4.1806,2.7489,3.2235,2.5000999999999998,4.1976,2.548868666666667,9.906543111111112,3670.0000000000005,0.1,4.1995,3.532614666666667,14.037779555555558,9143.7,5473.700000000001,-5.0,2.4996,3.533246888888889,11.989147555555554,2543.9,3.926,3.8364,0.017920000000000068,0.050919999999999986,0.3896244150233993
792,72.70787600223866,4.1942,4.1806,2.7532,3.2242,2.5000999999999998,4.1979,2.5558515555555554,9.933068444444443,3680.0000000000005,0.1,4.1995,3.5336324444444442,14.039255111111112,9141.900000000001,5461.9000000000015,-5.0003,2.4996,3.5307477777777776,11.977388444444445,2542.1000000000004,3.9316,3.8364,0.01903885766853992,0.04979701217926926,0.3894644214231429
793,72.46570503008145,4.1939,4.1796,2.7501,3.2288,2.5000999999999998,4.1979,2.5419346666666667,9.880568888888886,3660.0000000000005,0.1,4.1995,3.527506888888889,14.019467555555558,9221.300000000001,5561.300000000001,-4.9996,2.5,3.518987777777778,11.905906666666667,2533.7000000000003,3.9226,3.82,0.020521641731338556,0.05140411232898625,0.3876244950201991
794,72.61148353516535,4.1939,4.1799,2.7498,3.2251,2.5000999999999998,4.1976,2.5210197777777776,9.805852444444445,3630.0,0.1,4.1995,3.5235055555555554,14.015672888888888,9401.0,5771.0,-5.0,2.5,3.526066888888889,11.948457777777778,2538.8,3.9468,3.8256,0.024239999999999994,0.046619999999999974,0.38898444062237536
795,72.75325331440628,4.1948,4.1806,2.7483,3.2229,2.5000999999999998,4.1973,2.5488444444444442,9.90898311111111,3670.0000000000005,0.09998,4.1995,3.529985066666667,14.029277866666668,9157.6,5487.6,-5.0,2.4996,3.5329513333333336,11.991823111111112,2543.7000000000003,3.935,3.8364,0.01972000000000005,0.04912000000000001,0.38974441022359113
796,72.47979506075552,4.1942,4.1799,2.739,3.2282,2.5003,4.1973,2.555835777777778,9.932448888888889,3680.0000000000005,0.1,4.1995,3.5290706666666667,14.019541333333333,9172.300000000001,5492.300000000001,-4.9996,2.4996,3.519672,11.91235733333333,2534.2000000000003,3.9267,3.8222,0.020901672133770664,0.05064405152412195,0.38759348878134625
797,72.60626212399318,4.1942,4.1803,2.7535,3.2254,2.5000999999999998,4.1985,2.5349253333333333,9.861376888888888,3650.0,0.1,4.1995,3.524769777777778,14.018225777777777,9232.800000000001,5582.800000000001,-5.0,2.4993,3.5258133333333332,11.948568,2538.6000000000004,3.9326,3.8302,0.020479999999999964,0.04954000000000001,0.38922443102275917
798,72.60130155457107,4.1942,4.1803,2.7545,3.2257,2.5000999999999998,4.1982,2.5488600000000003,9.910987555555556,3670.0000000000005,0.1,4.1995,3.5274906666666666,14.020745777777778,9155.0,5485.0,-5.0,2.5,3.5255724444444443,11.951645333333333,2538.4,3.9375,3.8312,0.02126000000000001,0.04855999999999998,0.3889844406223752
799,72.6380848175,4.1948,4.1809,2.7535,3.2251,2.5000999999999998,4.1976,2.548862222222222,9.911426666666665,3670.0000000000005,0.1,4.1995,3.5283791111111107,14.025014222222222,9111.1,5441.1,-4.9996,2.4996,3.5273586666666663,11.966106666666668,2539.7000000000003,3.926,3.8368,0.017841427314185122,0.05098407872629813,0.38898444062237536
800,72.32996206811814,4.1939,4.1796,2.7563,3.2313,2.5000999999999998,4.1973,2.5279702222222222,9.82875111111111,3640.0,0.1,4.1995,3.5229966666666663,14.007347555555556,9242.2,5602.200000000001,-5.0,2.5,3.5123960000000003,11.87431111111111,2529.0,3.9248,3.8163,0.021699999999999962,0.050959999999999984,0.38638454461821536
801,72.59207599372698,4.1942,4.1803,2.7477,3.2254,2.5000999999999998,4.1973,2.5070855555555553,9.755334222222222,3610.0,0.09996,4.1995,3.519259022222222,14.005932088888889,9277.900000000001,5667.9000000000015,-5.0,2.5,3.5251244444444447,11.95112088888889,2538.1000000000004,3.9295,3.8299,0.019920000000000028,0.05015999999999998,0.3887444502219912
802,72.65282008829263,4.1942,4.1806,2.7418,3.2238,2.5003,4.1989,2.548833111111111,9.910672,3670.0000000000005,0.1,4.1995,3.526625777777778,14.01692088888889,9151.6,5481.6,-5.0,2.5,3.528074222222222,11.973425777777779,2540.2000000000003,3.935,3.8364,0.01972000000000005,0.04912000000000001,0.389993200815902
803,72.32379338953785,4.1939,4.1796,2.7449,3.231,2.5000999999999998,4.1982,2.5279788888888888,9.829115555555557,3640.0,0.1,4.1995,3.524747111111112,14.015005333333333,9322.1,5682.1,-5.0,2.4996,3.5120964444444445,11.876716444444444,2528.8,3.9254,3.8185,0.02138,0.050839999999999996,0.3868645254189833
804,72.24592526288957,4.1942,4.1793,2.7582,3.2322,2.5000999999999998,4.1973,2.507099111111111,9.75382311111111,3610.0,0.1,4.1992,3.5136724444444445,13.980764444444443,9362.800000000001,5752.800000000001,-4.9996,2.4996,3.508315111111111,11.854763555555555,2526.1000000000004,3.9313,3.8138,0.023501880150411977,0.04960396831746535,0.3860245590176394
805,72.2351117706899,4.1939,4.1793,2.7455,3.2328,2.5000999999999998,4.1985,2.507080444444444,9.757054222222225,3610.0,0.09998,4.1992,3.511050311111111,13.973033244444444,9366.1,5756.1,-5.0,2.4996,3.50779,11.852978666666665,2525.7000000000003,3.9434,3.8138,0.025919999999999988,0.04717999999999991,0.3862645494180233
806,72.20614003174947,4.1939,4.1793,2.7526,3.2331,2.5000999999999998,4.1976,2.500135777777778,9.729692444444446,3600.0,0.1,4.1995,3.509621111111111,13.968789333333334,9384.2,5784.200000000001,-4.9996,2.4996,3.5063831111111115,11.844403555555557,2524.7000000000003,3.9161,3.8113,0.020961676934154735,0.05264421153692284,0.3857845686172556
807,72.28333088508182,4.1939,4.1787,2.7566,3.231,2.5000999999999998,4.1982,2.500137777777778,9.731289777777778,3600.0,0.1,4.1992,3.508267111111112,13.964672,9397.6,5797.6,-4.9996,2.4996,3.510131555555556,11.854362666666667,2527.4,3.922,3.8085,0.022701816145291653,0.05134410752860227,0.3868645254189833
808,72.53471368956994,4.1942,4.1799,2.7377,3.2257,2.5000999999999998,4.1976,2.521001111111111,9.808141333333332,3630.0,0.1,4.1995,3.5159315555555555,13.986323555555556,9239.900000000001,5609.9000000000015,-5.0,2.5,3.522338888888889,11.937817777777779,2536.1000000000004,3.9316,3.8275,0.02081999999999997,0.049659999999999996,0.38874445022199144
809,72.3394164375149,4.1939,4.1796,2.7579,3.2307,2.5000999999999998,4.1985,2.5419044444444445,9.884964444444444,3660.0000000000005,0.1,4.1995,3.5203544444444446,13.99396088888889,9100.7,5440.700000000001,-4.9996,2.5,3.512855111111111,11.880934222222223,2529.3,3.9254,3.8185,0.021381710536842947,0.05084406752540203,0.3871045158193673
810,72.2068767952891,4.1939,4.1793,2.7415,3.2325,2.5000999999999998,4.1979,2.5071166666666667,9.75512088888889,3610.0,0.1,4.1995,3.5125137777777775,13.977062222222225,9355.300000000001,5745.300000000001,-5.0,2.4996,3.5064188888888888,11.843381333333333,2524.7000000000003,3.9422,3.8104,0.02636000000000003,0.047419999999999886,0.3861445542178312
811,72.19582534219462,4.1942,4.1793,2.7591,3.2331,2.5000999999999998,4.1979,2.500153333333333,9.730259555555556,3600.0,0.1,4.1995,3.509555555555556,13.968985777777778,9383.400000000001,5783.4000000000015,-4.9996,2.5,3.505882222222222,11.841070222222225,2524.3,3.9158,3.8104,0.021081686534922782,0.05270421633730691,0.3859045638174473
812,72.15800786460757,4.1939,4.1793,2.7594,3.2338,2.5000999999999998,4.1982,2.5001551111111113,9.730984888888889,3600.0,0.1,4.1992,3.507433777777778,13.960787555555557,9370.400000000001,5770.4000000000015,-5.0,2.4996,3.504045777777778,11.830644444444443,2523.0,3.922,3.8089,0.02262000000000004,0.05145999999999988,0.38574457021719133
813,72.15548639435703,4.1942,4.1787,2.7529,3.2338,2.5000999999999998,4.1973,2.4932002222222223,9.703875555555557,3590.0,0.1,4.1992,3.50626,13.957929777777776,9395.5,5805.5,-4.9996,2.5,3.5039233333333333,11.829386666666668,2522.9,3.9152,3.8085,0.02134170733658693,0.052704216337307,0.38538458461661546
814,72.36261762475671,4.1939,4.1796,2.7542,3.2285,2.5000999999999998,4.1979,2.4932084444444444,9.705068444444443,3590.0,0.1,4.1995,3.5086246666666665,13.969022222222222,9455.900000000001,5865.9000000000015,-5.0,2.5,3.5139817777777775,11.890968,2530.1000000000004,3.9329,3.8185,0.022880000000000057,0.04933999999999994,0.38774449022039115
815,72.49003195540247,4.1939,4.1803,2.7504,3.226,2.5003,4.1982,2.528004666666667,9.834664888888888,3640.0,0.1,4.1995,3.516382222222222,13.985351111111111,9212.400000000001,5572.4000000000015,-5.0,2.4996,3.520169111111112,11.930430222222219,2534.5,3.9363,3.8287,0.02152000000000003,0.048799999999999955,0.38883333999920006
816,72.22822005708315,4.1939,4.1796,2.7458,3.2322,2.5003,4.1982,2.528031555555556,9.82967111111111,3640.0,0.1,4.1995,3.5167128888888888,13.981594666666666,9281.300000000001,5641.300000000001,-5.0,2.5,3.507455333333333,11.854958222222221,2525.4,3.9316,3.8151,0.023299999999999967,0.04959999999999996,0.3863536375634922
817,72.35246310118875,4.1942,4.1799,2.756,3.2288,2.5000999999999998,4.1982,2.5140877777777777,9.785845333333333,3620.0,0.1,4.1995,3.511800222222222,13.975697777777775,9244.800000000001,5624.800000000001,-5.0003,2.4993,3.513488666666666,11.895774222222222,2529.7000000000003,3.9208,3.8237,0.019418834869907753,0.051816890986540826,0.38774449022039115
818,72.38140738310285,4.1942,4.1799,2.7393,3.2269,2.5000999999999998,4.1976,2.5210646666666667,9.807853333333332,3630.0,0.1,4.1995,3.515213555555556,13.982773333333332,9212.300000000001,5582.300000000001,-5.0,2.4993,3.5148942222222224,11.90367911111111,2530.7000000000003,3.94,3.8253,0.022940000000000006,0.04798,0.38826446942122333
819,72.33257963796079,4.1942,4.1799,2.7393,3.2291,2.5000999999999998,4.1982,2.5280573333333334,9.834341333333334,3640.0,0.1,4.1995,3.515614222222222,13.981583111111114,9187.1,5547.1,-4.9996,2.5,3.5125231111111113,11.891763555555555,2529.0,3.9205,3.824,0.019301544123529933,0.051884150732058536,0.38762449502019924
820,72.11307901720319,4.1942,4.1793,2.7526,3.2341,2.5000999999999998,4.197,2.507158,9.752476444444444,3610.0,0.1,4.1992,3.5103817777777775,13.96540888888889,9313.7,5703.700000000001,-5.0,2.4996,3.501864,11.828644444444445,2521.4,3.9229,3.8113,0.02231999999999994,0.05127999999999995,0.3851445942162313
821,72.41255280329374,4.1942,4.1803,2.7545,3.2269,2.5000999999999998,4.1982,2.507110888888889,9.761898666666665,3610.0,0.1,4.1995,3.508818888888889,13.968558222222223,9262.5,5652.5,-5.0,2.4993,3.5164066666666667,11.915628444444444,2531.8,3.9313,3.8265,0.02096,0.049800000000000025,0.3885044598216071
822,72.36155595307227,4.1942,4.1806,2.756,3.2288,2.5000999999999998,4.1985,2.534985777777778,9.859852444444444,3650.0,0.1,4.1995,3.5181995555555554,13.988857777777776,9186.0,5536.0,-5.0,2.4993,3.513930222222222,11.912532444444443,2530.0,3.9273,3.8324,0.018979999999999997,0.05066000000000006,0.3878644854205832
823,72.15635586685721,4.1942,4.1796,2.7582,3.2325,2.5,4.1976,2.5071644444444448,9.75368888888889,3610.0,0.1,4.1995,3.511227555555556,13.970170666666668,9335.7,5725.700000000001,-5.0,2.5,3.5039655555555553,11.846636444444444,2522.9,3.9276,3.8163,0.02225999999999999,0.05039999999999996,0.3860400000000002
824,72.23411874157127,4.1942,4.1799,2.7573,3.231,2.5000999999999998,4.1985,2.507144888888889,9.757344,3610.0,0.1,4.1995,3.5078335555555555,13.959712,9307.6,5697.6,-5.0,2.5,3.507741777777778,11.870316444444445,2525.6000000000004,3.9338,3.8225,0.02226000000000008,0.04921999999999995,0.3869845206191754
825,72.2978739566902,4.1939,4.1803,2.7557,3.2291,2.5000999999999998,4.1973,2.5141211111111113,9.781305777777778,3620.0,0.1,4.1995,3.510258,13.964572444444444,9231.900000000001,5611.9000000000015,-5.0,2.4996,3.5108377777777777,11.89396088888889,2527.8,3.9251,3.8287,0.01928000000000001,0.051039999999999974,0.3872645094196234
826,72.17975840562538,4.1939,4.1799,2.7402,3.2322,2.5000999999999998,4.1973,2.514126222222222,9.779457777777777,3620.0,0.1,4.1995,3.510373111111111,13.963186666666667,9233.0,5613.0,-5.0,2.4996,3.505102,11.858795555555556,2523.7000000000003,3.9229,3.8219,0.020199999999999996,0.05140000000000002,0.3860245590176394
827,72.1900959760355,4.1939,4.1793,2.7396,3.2304,2.5000999999999998,4.1982,2.5001886666666664,9.729724444444445,3600.0,0.1,4.1992,3.503851111111111,13.944465777777776,9341.2,5741.200000000001,-5.0,2.4996,3.505604,11.854408888888889,2524.1000000000004,3.9161,3.812,0.02082000000000006,0.05263999999999989,0.3871045158193673
828,72.39270137326317,4.1942,4.1803,2.7539,3.2266,2.5000999999999998,4.1976,2.5210466666666664,9.807699555555557,3630.0,0.1,4.1995,3.511133777777778,13.965564444444444,9196.400000000001,5566.4000000000015,-5.0,2.5,3.515442666666667,11.921664,2531.1000000000004,3.9412,3.8312,0.021999999999999974,0.047820000000000015,0.3883844646214154
829,72.15434692776468,4.1939,4.1796,2.7579,3.2322,2.5000999999999998,4.1979,2.5350024444444443,9.857841777777777,3650.0,0.1,4.1995,3.5125255555555555,13.962944,9089.900000000001,5439.9000000000015,-5.0,2.4996,3.5038679999999998,11.851975111111111,2522.8,3.9375,3.8188,0.023740000000000004,0.04841999999999995,0.38626454941802313
830,72.20032829451138,4.1942,4.1796,2.7501,3.2304,2.5000999999999998,4.1973,2.500200888888889,9.729813333333334,3600.0,0.1,4.1995,3.5071966666666667,13.958577777777778,9333.400000000001,5733.4000000000015,-5.0,2.4996,3.5061008888888887,11.867075555555555,2524.4,3.9381,3.8209,0.023439999999999996,0.04829999999999997,0.3867445302187914
831,72.2119380404744,4.1939,4.1799,2.7442,3.2304,2.5000999999999998,4.1979,2.5141151111111113,9.781488,3620.0,0.1,4.1995,3.5083024444444444,13.956570666666668,9247.6,5627.6,-5.0,2.5,3.5066646666666665,11.873542222222222,2524.8,3.926,3.8237,0.020460000000000013,0.05077999999999996,0.3869845206191752
832,72.1690638938731,4.1942,4.1799,2.7573,3.2316,2.5000999999999998,4.1982,2.514122,9.781367111111111,3620.0,0.1,4.1995,3.5085515555555564,13.957472,9248.6,5628.6,-5.0003,2.4996,3.504582666666667,11.862369777777777,2523.3,3.9298,3.8231,0.021338719676819395,0.05001699898006115,0.38662453501859934
833,71.96775812922466,4.1942,4.1793,2.7594,3.2356,2.5000999999999998,4.197,2.500211555555556,9.726765333333333,3600.0,0.1,4.1995,3.5030075555555555,13.93791911111111,9316.300000000001,5716.300000000001,-5.0,2.4996,3.494807111111111,11.80404,2516.3,3.9226,3.811,0.022320000000000027,0.0513399999999999,0.3845446182152715
834,72.17443631869004,4.1942,4.1799,2.7402,3.2304,2.5,4.1989,2.486253777777778,9.679832888888889,3580.0,0.1,4.1995,3.5004180000000003,13.938567111111112,9432.2,5852.200000000001,-5.0,2.5,3.504843555555556,11.864266666666666,2523.5,3.9189,3.8209,0.01959999999999997,0.052200000000000024,0.3874000000000001
835,72.29840021636136,4.1942,4.1803,2.7483,3.2279,2.5000999999999998,4.1985,2.5210493333333335,9.808603555555555,3630.0,0.1,4.1995,3.5075262222222223,13.95131111111111,9197.400000000001,5567.4000000000015,-5.0,2.5,3.5108633333333326,11.902088,2527.8,3.9412,3.8299,0.02225999999999999,0.047820000000000015,0.38822447102115926
836,72.01129124445768,4.1939,4.1793,2.7408,3.2341,2.5000999999999998,4.1979,2.5141199999999997,9.776218666666667,3620.0,0.1,4.1992,3.506428666666667,13.943390222222222,9272.2,5652.200000000001,-5.0,2.4993,3.496921111111112,11.820819555555556,2517.8,3.931,3.8154,0.02312000000000003,0.049659999999999906,0.3855045798168072
837,72.15808108334443,4.1942,4.1799,2.7498,3.231,2.5,4.1979,2.5001782222222224,9.732577777777779,3600.0,0.1,4.1995,3.5025446666666666,13.941981333333331,9301.2,5701.200000000001,-5.0,2.5,3.5040493333333336,11.862581333333333,2522.9,3.9202,3.8228,0.019479999999999987,0.05194000000000001,0.38675999999999994
838,72.36719837198137,4.1942,4.1803,2.7473,3.2251,2.5000999999999998,4.1985,2.5210715555555563,9.809636444444445,3630.0,0.1,4.1995,3.506055333333333,13.946072000000001,9180.5,5550.5,-5.0,2.5,3.5142042222222223,11.92135911111111,2530.2000000000003,3.936,3.8281,0.021579999999999978,0.048859999999999994,0.38934442622295123
839,72.21795570540989,4.1939,4.1799,2.747,3.2279,2.5003,4.1985,2.528044,9.832506666666665,3640.0,0.09996,4.1995,3.512395022222222,13.966286222222225,9216.300000000001,5576.300000000001,-5.0,2.5,3.506956888888889,11.884083555555558,2525.0,3.9195,3.8216,0.01958000000000002,0.052079999999999946,0.3881934167899852
840,72.10256755229304,4.1939,4.1796,2.7504,3.23,2.5000999999999998,4.1985,2.507140222222222,9.756384,3610.0,0.1,4.1995,3.506957555555556,13.954992,9347.900000000001,5737.9000000000015,-5.0,2.5,3.5013535555555553,11.850952,2521.0,3.9161,3.8138,0.020460000000000013,0.05269999999999993,0.3873845046198153
841,72.36420097994126,4.1939,4.1803,2.7504,3.2242,2.5000999999999998,4.1985,2.5140642222222223,9.78708088888889,3620.0,0.1,4.1995,3.5070377777777777,13.957058666666667,9248.5,5628.5,-5.0,2.4996,3.5140586666666667,11.926556444444444,2530.1000000000004,3.9211,3.8275,0.01871999999999998,0.051839999999999976,0.38970441182352705
842,72.27799506963329,4.1948,4.1803,2.7551,3.2263,2.5000999999999998,4.1985,2.5349957777777776,9.85900088888889,3650.0,0.1,4.1995,3.515142,13.975120888888888,9176.5,5526.5,-5.0003,2.5,3.509872444444444,11.910301333333333,2527.1000000000004,3.9484,3.8318,0.02331860088394697,0.04637721736695798,0.3888644454221831
843,72.12040089088897,4.1939,4.1796,2.7551,3.2291,2.5000999999999998,4.1979,2.5071444444444446,9.753676444444443,3610.0,0.1,4.1995,3.5071446666666666,13.953018666666669,9321.7,5711.700000000001,-5.0,2.4996,3.5022195555555555,11.857456,2521.6000000000004,3.9313,3.8166,0.022939999999999915,0.049659999999999996,0.3875044998200072
844,72.32998952514446,4.1942,4.1803,2.7489,3.2245,2.5003,4.1979,2.5210706666666667,9.8076,3630.0,0.1,4.1995,3.5070866666666665,13.948368888888888,9178.900000000001,5548.9000000000015,-5.0,2.4996,3.5123973333333334,11.922133333333331,2528.9,3.9406,3.8299,0.022140000000000003,0.04794,0.3893132824061112
845,72.27614172035659,4.1942,4.1803,2.738,3.2254,2.5000999999999998,4.1973,2.5280802222222225,9.830360888888888,3640.0,0.1,4.1995,3.5129099999999998,13.966146666666667,9200.800000000001,5560.800000000001,-5.0,2.4993,3.5097824444444443,11.907493333333333,2527.0,3.9248,3.8281,0.019339999999999958,0.05110000000000001,0.3887444502219912
846,72.06881371460159,4.1939,4.1796,2.7408,3.2297,2.5000999999999998,4.1989,2.528052222222222,9.833639111111111,3640.0,0.1,4.1995,3.507978666666667,13.948825777777778,9257.0,5617.0,-5.0,2.5,3.4997144444444444,11.848813333333334,2519.8,3.9276,3.8169,0.022140000000000003,0.05039999999999996,0.3876644934202633
847,72.08217155790709,4.1936,4.1787,2.7548,3.2276,2.5000999999999998,4.1979,2.4932328888888886,9.70363466666667,3590.0,0.1,4.1992,3.499241777777778,13.928097777777776,9392.1,5802.1,-5.0,2.4996,3.5003631111111115,11.849951111111112,2520.3,3.9208,3.8076,0.022639999999999993,0.05158000000000005,0.3881044758209672
848,72.27841607737024,4.1939,4.1803,2.7532,3.2245,2.5000999999999998,4.1973,2.514107111111111,9.781111999999998,3620.0,0.1,4.1995,3.5068466666666667,13.950111111111111,9238.900000000001,5618.9000000000015,-5.0,2.4996,3.509892888888889,11.912560888888889,2527.1000000000004,3.9217,3.8278,0.01878000000000002,0.05171999999999999,0.38910443582256726
849,72.06011898959973,4.1939,4.1796,2.7551,3.2291,2.5000999999999998,4.1973,2.528054666666667,9.831292444444443,3640.0,0.1,4.1995,3.5073386666666666,13.943782222222222,9142.800000000001,5502.800000000001,-5.0,2.5,3.4992922222222225,11.850697777777775,2519.5,3.9276,3.8172,0.022079999999999968,0.05039999999999996,0.3872645094196234
850,71.97978430675354,4.1939,4.1793,2.7442,3.2304,2.5003,4.1989,2.500212,9.730674666666665,3600.0,0.1,4.1992,3.5004031111111114,13.93075911111111,9339.800000000001,5739.800000000001,-5.0003,2.4996,3.495391111111111,11.829301333333333,2516.7000000000003,3.9357,3.8135,0.024438533687978783,0.04871707697538135,0.38735351757789066
851,71.93064080580879,4.1936,4.1793,2.7514,3.2316,2.5000999999999998,4.1985,2.493255111111111,9.70538311111111,3590.0,0.1,4.1992,3.497692888888889,13.923261333333334,9381.300000000001,5791.300000000001,-5.0,2.4996,3.4930046666666668,11.813448888888889,2515.0,3.9143,3.8089,0.021079999999999988,0.052999999999999936,0.3867445302187914
852,71.88789021582595,4.1936,4.1787,2.7579,3.2325,2.5000999999999998,4.1982,2.4862933333333332,9.678773333333332,3580.0,0.1,4.1992,3.4948986666666664,13.914135111111111,9418.900000000001,5838.9000000000015,-5.0,2.4996,3.4909286666666666,11.800701333333333,2513.5,3.9164,3.8067,0.02193999999999994,0.05246000000000004,0.3862645494180233
853,71.87348900552023,4.1939,4.1787,2.7548,3.2325,2.5000999999999998,4.1973,2.4793564444444445,9.65136,3570.0,0.1,4.1992,3.4926786666666665,13.906506666666667,9407.400000000001,5837.4000000000015,-5.0,2.5,3.490229333333333,11.797256888888887,2513.0,3.9332,3.8067,0.025299999999999923,0.04910000000000005,0.3859045638174475
854,72.08871548251376,4.1942,4.1796,2.7551,3.2276,2.5000999999999998,4.1979,2.4793575555555556,9.652369777777778,3570.0,0.1,4.1995,3.495508444444445,13.919414222222223,9421.6,5851.6,-5.0,2.5,3.500680888888889,11.858390222222223,2520.5,3.931,3.816,0.02300000000000004,0.049719999999999945,0.3881044758209672
855,72.19278218844397,4.1942,4.1799,2.7535,3.2254,2.5000999999999998,4.1985,2.5141424444444445,9.782545777777775,3620.0,0.1,4.1995,3.503084888888889,13.935608,9240.900000000001,5620.9000000000015,-5.0,2.4996,3.5057344444444443,11.89007288888889,2524.1000000000004,3.9338,3.8244,0.021880000000000076,0.04921999999999995,0.38922443102275917
856,71.91148952994943,4.1939,4.1787,2.7489,3.2316,2.5000999999999998,4.1982,2.5071875555555563,9.752262222222221,3610.0,0.1,4.1992,3.5019899999999997,13.929854222222222,9350.0,5740.0,-5.0,2.5,3.492074666666667,11.809637333333335,2514.3,3.9288,3.8085,0.02405999999999997,0.049980000000000045,0.38662453501859934
857,71.86505969843948,4.1939,4.1787,2.7566,3.2325,2.5003,4.1973,2.486315333333333,9.677693333333332,3580.0,0.1,4.1992,3.494257333333333,13.910376888888887,9370.400000000001,5790.4000000000015,-5.0,2.5,3.4898200000000004,11.796848,2512.7000000000003,3.9202,3.8058,0.022879999999999966,0.05170000000000004,0.3858736951565813
858,71.83010232776091,4.1939,4.1787,2.7464,3.2331,2.5000999999999998,4.1979,2.4862888888888888,9.680635555555556,3580.0,0.1,4.1992,3.491652222222222,13.902433777777778,9361.6,5781.6,-5.0,2.5,3.488122444444444,11.788364444444444,2511.5,3.9329,3.8051,0.025560000000000027,0.04916,0.3859045638174473
859,71.81534417611303,4.1939,4.1787,2.7529,3.2335,2.5000999999999998,4.1979,2.4793417777777775,9.65448,3570.0,0.1,4.1992,3.4905715555555563,13.900863111111113,9406.800000000001,5836.800000000001,-4.9996,2.4996,3.487405777777778,11.782818666666666,2511.0,3.9124,3.8039,0.021701736138891075,0.05326426114089131,0.38574457021719133
860,71.79254569192392,4.1939,4.1787,2.7504,3.2338,2.5000999999999998,4.1982,2.479337555555556,9.655269333333333,3570.0,0.1,4.1992,3.489259111111111,13.896165333333332,9396.900000000001,5826.9000000000015,-5.0,2.5,3.4862986666666664,11.777077333333333,2510.2000000000003,3.9322,3.8027,0.025899999999999944,0.04930000000000003,0.38574457021719133
861,72.1032127924116,4.1942,4.1796,2.7461,3.2269,2.5000999999999998,4.1982,2.4932226666666666,9.709312,3590.0,0.1,4.1992,3.492318,13.90494666666667,9297.800000000001,5707.800000000001,-4.9996,2.5,3.501384888888889,11.866715555555556,2521.0,3.9242,3.8197,0.020901672133770664,0.05108408672693812,0.3885044598216071
862,72.03734338626589,4.1939,4.1799,2.7566,3.2288,2.5000999999999998,4.1985,2.514121777777778,9.782879999999999,3620.0,0.09996,4.1995,3.502167111111111,13.9321728,9211.800000000001,5591.800000000001,-5.0,2.5,3.498186222222222,11.847587555555556,2518.7000000000003,3.922,3.8197,0.020460000000000013,0.05157999999999996,0.3878644854205832
863,72.01472794891895,4.1942,4.1796,2.7557,3.2285,2.5000999999999998,4.1973,2.4932755555555555,9.703818666666667,3590.0,0.1,4.1995,3.4983124444444442,13.92440888888889,9348.0,5758.0,-5.0,2.4993,3.497088,11.840996444444443,2517.9,3.9267,3.816,0.022140000000000003,0.05057999999999998,0.38750449982000734
864,72.12652380775872,4.1942,4.1799,2.7483,3.226,2.5000999999999998,4.1973,2.5072008888888893,9.755824,3610.0,0.1,4.1995,3.4998811111111117,13.924578666666667,9227.800000000001,5617.800000000001,-5.0,2.4996,3.5025168888888887,11.877732444444444,2521.8,3.9391,3.8237,0.023079999999999944,0.04816000000000002,0.3885044598216073
865,72.10084691197689,4.1939,4.1803,2.7548,3.2266,2.5000999999999998,4.1973,2.5141484444444444,9.780766222222223,3620.0,0.1,4.1995,3.5033344444444445,13.934848,9223.2,5603.200000000001,-5.0003,2.5,3.50127,11.873257777777775,2520.9,3.9298,3.8244,0.021078735275883522,0.05009699418034912,0.38826446942122333
866,71.90857450898828,4.1936,4.1796,2.7573,3.2307,2.5000999999999998,4.1989,2.507193777777778,9.755217777777778,3610.0,0.1,4.1992,3.4996928888888887,13.92320088888889,9310.1,5700.1,-5.0,2.4993,3.491933111111111,11.819205333333331,2514.2000000000003,3.936,3.8147,0.02425999999999995,0.048719999999999965,0.3872645094196232
867,71.98276797028052,4.1939,4.1793,2.743,3.2279,2.5000999999999998,4.1982,2.486292444444444,9.679222222222224,3580.0,0.1,4.1995,3.4944537777777778,13.912827555555555,9430.800000000001,5850.800000000001,-5.0003,2.4993,3.495536,11.840454222222224,2516.8,3.931,3.816,0.022998620082795074,0.04965702057876518,0.3881044758209672
868,72.11274038054523,4.1942,4.1803,2.7501,3.2257,2.5003,4.1976,2.507182222222222,9.755671111111111,3610.0,0.1,4.1995,3.499829111111111,13.924283555555556,9245.0,5635.0,-5.0,2.5,3.501847555555556,11.881788444444444,2521.3,3.94,3.8275,0.022499999999999964,0.04805999999999999,0.3887133543974725
869,71.9116496959363,4.1939,4.1796,2.7399,3.23,2.5000999999999998,4.1982,2.5211195555555554,9.80782311111111,3630.0,0.1,4.1995,3.499524,13.916624,9233.900000000001,5603.9000000000015,-5.0,2.4996,3.4920824444444443,11.824009777777775,2514.3,3.9202,3.8166,0.02071999999999994,0.05187999999999997,0.3872645094196232
