Repository: simonapepe/HKUST-dataset

# HKUST-dataset
This repository contains cycling data from 5 different batches of lithium-ion batteries

File: CHAM/H21_DataSet.csv (part 8 of 8)
H21_Cycle_Num,H21_Cycle_Life(%),H21_C_Rest_Start_Volt(V),H21_C_Rest_End_Volt(V),H21_D_Rest_Start_Volt(V),H21_D_Rest_End_Volt(V),H21_CC_Chg_Cur(A),H21_CC_Chg_Volt(V),H21_CC_Chg_CapaCity(Ah),H21_CC_Chg_Energy(Wh),H21_CC_Chg_Time(s),H21_CCCV_Chg_Cur(A),H21_CCCV_Chg_Volt(V),H21_CCCV_Chg_CapaCity(Ah),H21_CCCV_Chg_Energy(Wh),H21_CCCV_Chg_Time(s),H21_CV_Chg_Time(s),H21_CC_Dischg_Cur(A),H21_CC_Dischg_Volt(V),H21_CC_Dischg_CapaCity(Ah),H21_CC_Dischg_Energy(Wh),H21_CC_Dischg_Time(s),H21_Volt_CC_DChg_00s,H21_Volt_CC_DChg_10s,H21_Rin(ohm),DChg_IR,Chg_IR
870,71.97475967093668,4.1939,4.1799,2.7396,3.2282,2.5,4.1989,2.500211333333333,9.733338666666668,3600.0,0.1,4.1995,3.4953175555555553,13.912250666666669,9301.0,5701.0,-5.0,2.4996,3.4951471111111108,11.844828444444444,2516.5,3.9189,3.8213,0.019519999999999982,0.052200000000000024,0.38827999999999996
871,72.07210855776019,4.1948,4.1803,2.7542,3.2257,2.5000999999999998,4.1976,2.507181333333333,9.755496888888889,3610.0,0.1,4.1995,3.4976088888888888,13.914791111111112,9254.1,5644.1,-5.0,2.4996,3.4998744444444445,11.875574222222221,2519.9,3.9267,3.8275,0.019839999999999948,0.05072000000000001,0.38874445022199144
872,72.00062876590276,4.1948,4.1803,2.743,3.2276,2.5000999999999998,4.1979,2.514162,9.780524444444444,3620.0,0.1,4.1995,3.5007077777777775,13.92351911111111,9187.400000000001,5567.4000000000015,-5.0,2.4993,3.4964033333333333,11.857420444444443,2517.4,3.9211,3.8262,0.018979999999999997,0.051839999999999976,0.3881044758209672
873,71.80547337515037,4.1942,4.1793,2.7582,3.2316,2.5000999999999998,4.1985,2.5002417777777777,9.730009777777775,3600.0,0.1,4.1995,3.4949442222222222,13.907219555555555,9306.5,5706.5,-5.0,2.5,3.4869264444444443,11.800984888888888,2510.6000000000004,3.9301,3.8135,0.023320000000000007,0.049839999999999926,0.3867445302187914
874,71.99208963071672,4.1939,4.1799,2.7545,3.2269,2.5000999999999998,4.1989,2.4862955555555555,9.68016888888889,3580.0,0.1,4.1995,3.491890222222222,13.903102222222222,9314.300000000001,5734.300000000001,-5.0,2.5,3.495988666666666,11.85392711111111,2517.1000000000004,3.9381,3.8225,0.02312000000000003,0.04836,0.38878444862205513
875,72.06987081011498,4.1942,4.1803,2.7473,3.2257,2.5000999999999998,4.1979,2.514142222222222,9.781715555555557,3620.0,0.1,4.1995,3.4980655555555553,13.913698666666667,9184.300000000001,5564.300000000001,-5.0,2.4996,3.4997657777777778,11.878493333333333,2519.8,3.922,3.829,0.018599999999999995,0.05165999999999995,0.3888644454221831
876,71.86023641414897,4.1939,4.1793,2.7402,3.2297,2.5000999999999998,4.1973,2.5002033333333333,9.725755555555555,3600.0,0.1,4.1995,3.4965884444444444,13.910014222222221,9313.2,5713.200000000001,-5.0,2.4996,3.4895857777777777,11.815127111111114,2512.5,3.9161,3.8147,0.020279999999999986,0.05263999999999989,0.38702451901923945
877,72.00688439173305,4.1939,4.1803,2.7542,3.2266,2.5000999999999998,4.1982,2.507159777777778,9.756737777777778,3610.0,0.1,4.1995,3.4949031111111113,13.904763555555554,9217.5,5607.5,-5.0003,2.4996,3.4967071111111117,11.86323111111111,2517.6000000000004,3.9344,3.8268,0.021518708877467378,0.04917704937703733,0.38862445502179915
878,72.01272358599746,4.1942,4.1803,2.7483,3.2263,2.5000999999999998,4.1976,2.514129111111111,9.780492444444445,3620.0,0.1,4.1995,3.497443555555556,13.909916444444443,9166.300000000001,5546.300000000001,-5.0003,2.5,3.4969906666666666,11.867144888888888,2517.8,3.9211,3.8284,0.01853888766674004,0.05183688978661278,0.3885044598216073
879,71.82933810719497,4.1939,4.1796,2.7566,3.23,2.5000999999999998,4.1973,2.5141442222222223,9.78011911111111,3620.0,0.1,4.1995,3.4950235555555556,13.899315555555557,9165.900000000001,5545.9000000000015,-5.0,2.4996,3.488085333333333,11.815296,2511.4,3.9245,3.8197,0.02096,0.05101999999999993,0.3869045238190474
880,71.71089764798536,4.1939,4.1793,2.7542,3.2325,2.5000999999999998,4.1982,2.493283111111111,9.704586666666666,3590.0,0.1,4.1992,3.4884720000000002,13.883773333333332,9304.5,5714.5,-5.0,2.4996,3.482333777777778,11.781936,2507.3,3.9419,3.8126,0.02585999999999995,0.047479999999999925,0.3862645494180233
881,71.9523043995766,4.1942,4.1803,2.743,3.2273,2.5000999999999998,4.1985,2.500192,9.734272,3600.0,0.1,4.1995,3.4881055555555553,13.883013333333334,9221.300000000001,5621.300000000001,-5.0,2.4996,3.494056666666667,11.851737777777778,2515.7000000000003,3.9338,3.8253,0.021700000000000053,0.04929999999999994,0.3884644614215432
882,71.86041488482006,4.1942,4.1803,2.7449,3.23,2.5000999999999998,4.1979,2.5141375555555556,9.78232,3620.0,0.1,4.1995,3.495028888888889,13.901571555555556,9149.7,5529.700000000001,-5.0,2.5,3.489594444444444,11.826745777777779,2512.5,3.926,3.8237,0.020460000000000013,0.05085999999999995,0.3871445142194312
883,71.81996610887717,4.1942,4.1796,2.7566,3.23,2.5000999999999998,4.1989,2.4932724444444445,9.70597511111111,3590.0,0.1,4.1995,3.4896131111111117,13.890081777777775,9304.800000000001,5714.800000000001,-5.0,2.4996,3.487630222222222,11.818454222222224,2511.1000000000004,3.9372,3.8206,0.023319999999999917,0.04847999999999999,0.38754449822007125
884,71.91766278470077,4.1942,4.1803,2.7504,3.2279,2.5000999999999998,4.1976,2.5002199999999997,9.730563555555557,3600.0,0.1,4.1995,3.4907577777777776,13.89032,9209.0,5609.0,-5.0,2.4993,3.4923744444444447,11.845557333333334,2514.5,3.9344,3.8262,0.021640000000000013,0.04917999999999996,0.3878644854205834
885,71.90320666034239,4.1948,4.1803,2.7514,3.2279,2.5000999999999998,4.1976,2.507219111111111,9.754427555555555,3610.0,0.1,4.1995,3.492758222222222,13.893191999999999,9200.0,5590.0,-5.0003,2.5,3.4916724444444442,11.842641777777775,2514.0,3.9208,3.8259,0.018978861268323897,0.0518968861868288,0.3878644854205834
886,71.73743486392526,4.1939,4.1796,2.7576,3.2316,2.5003,4.1985,2.5002455555555563,9.728512,3600.0,0.1,4.1995,3.490515333333333,13.887148444444444,9275.7,5675.700000000001,-5.0,2.5,3.4836224444444444,11.795248888888889,2508.2000000000003,3.931,3.8166,0.022879999999999966,0.049719999999999945,0.38671359436867586
887,71.79386362918737,4.1939,4.1796,2.7473,3.2297,2.5003,4.197,2.4793766666666666,9.650574222222222,3570.0,0.1,4.1995,3.4855115555555556,13.875755555555555,9379.7,5809.700000000001,-4.9996,2.5,3.486362666666667,11.811882666666666,2510.2000000000003,3.9434,3.8172,0.025242019361548896,0.04724377950236014,0.3868735751709796
888,71.92371705900469,4.1948,4.1803,2.7526,3.2273,2.5000999999999998,4.1973,2.5002197777777777,9.729585777777778,3600.0,0.1,4.1995,3.491253111111111,13.891421333333334,9216.400000000001,5616.4000000000015,-5.0,2.4993,3.4926684444444445,11.850837333333331,2514.7000000000003,3.9211,3.8284,0.018540000000000046,0.051839999999999976,0.3879844806207753
889,71.76879536415566,4.1939,4.1799,2.7573,3.2307,2.5000999999999998,4.1982,2.514166888888889,9.78232888888889,3620.0,0.1,4.1995,3.490483333333333,13.882377777777778,9199.6,5579.6,-5.0,2.5,3.4851453333333335,11.806538666666667,2509.3,3.9177,3.82,0.019540000000000023,0.05244,0.3869845206191752
890,71.89827812411765,4.1942,4.1803,2.7548,3.2276,2.5000999999999998,4.197,2.493277333333333,9.704736,3590.0,0.1,4.1995,3.4893553333333336,13.887754666666666,9238.1,5648.1,-5.0,2.5,3.4914331111111108,11.847297777777777,2513.8,3.9276,3.8284,0.019840000000000035,0.05053999999999999,0.3877444902203913
891,71.89841540924927,4.1948,4.1806,2.7489,3.2276,2.5000999999999998,4.1976,2.507217333333333,9.754608888888889,3610.0,0.1,4.1995,3.492627111111111,13.892834666666667,9201.1,5591.1,-5.0,2.5,3.4914397777777775,11.849543111111112,2513.8,3.94,3.8296,0.022079999999999968,0.04812000000000003,0.38798448062077545
892,71.80054483892565,4.1942,4.1803,2.7473,3.2297,2.5003,4.1973,2.507215333333333,9.754437333333332,3610.0,0.1,4.1995,3.491435777777778,13.887675555555555,9178.7,5568.700000000001,-5.0,2.5,3.4866871111111117,11.822825777777778,2510.4,3.9459,3.8262,0.023939999999999982,0.04687999999999999,0.3869935607727074
893,71.64532111678709,4.1942,4.1796,2.7563,3.2322,2.5000999999999998,4.1985,2.493309333333333,9.705068444444443,3590.0,0.1,4.1995,3.485456,13.871586666666666,9271.1,5681.1,-5.0,2.4996,3.4791493333333334,11.777674666666666,2505.0,3.936,3.8163,0.023939999999999982,0.048719999999999965,0.38650453981840727
894,71.83785436152574,4.1942,4.1799,2.7483,3.2279,2.5003,4.1979,2.4793735555555556,9.653888,3570.0,0.1,4.1995,3.484022,13.872904888888888,9298.5,5728.5,-5.0,2.4996,3.4884988888888886,11.831356444444443,2511.7000000000003,3.922,3.8234,0.01972000000000005,0.05157999999999996,0.3879534455865295
895,71.91547995110818,4.1948,4.1806,2.7523,3.2266,2.5000999999999998,4.1976,2.507218888888889,9.756054222222225,3610.0,0.1,4.1995,3.490536,13.885515555555555,9163.300000000001,5553.300000000001,-5.0,2.5,3.4922684444444445,11.856137777777779,2514.4,3.9245,3.8306,0.01878000000000002,0.05122,0.3883844646214154
896,71.62270110326907,4.1942,4.1796,2.756,3.2328,2.5000999999999998,4.1989,2.500256,9.728670222222224,3600.0,0.1,4.1995,3.4892746666666667,13.882052444444444,9275.300000000001,5675.300000000001,-5.0,2.4996,3.478050888888889,11.773840888888888,2504.2000000000003,3.931,3.8163,0.022940000000000006,0.049719999999999945,0.3864245430182793
897,71.58842100590647,4.1939,4.1796,2.7585,3.2335,2.5000999999999998,4.1989,2.4793946666666664,9.654119111111111,3570.0,0.1,4.1995,3.4802197777777777,13.857059555555555,9324.900000000001,5754.9000000000015,-5.0,2.4996,3.4763862222222226,11.764415999999999,2503.0,3.9223,3.8144,0.021579999999999978,0.05145999999999997,0.38614455421783145
898,71.53674688236906,4.1942,4.1793,2.7597,3.2344,2.5000999999999998,4.1976,2.4724422222222224,9.626663111111112,3560.0,0.1,4.1992,3.477479555555556,13.84727111111111,9344.7,5784.700000000001,-5.0,2.5,3.473876888888889,11.749284444444443,2501.2000000000003,3.9136,3.8098,0.02076000000000002,0.053139999999999875,0.38526458941642355
899,71.52802470034088,4.1942,4.1787,2.7464,3.2344,2.5000999999999998,4.1985,2.4724204444444444,9.628123555555556,3560.0,0.1,4.1995,3.475635111111111,13.841025777777775,9353.400000000001,5793.4000000000015,-5.0,2.5,3.4734533333333335,11.746845333333333,2500.9,3.9202,3.8082,0.02240000000000002,0.05170000000000004,0.3856245750169994
900,71.51926590894425,4.1939,4.1787,2.7501,3.235,2.5000999999999998,4.1982,2.4724135555555553,9.628248888888889,3560.0,0.1,4.1992,3.475063333333333,13.83876888888889,9347.300000000001,5787.300000000001,-4.9996,2.5,3.473028,11.742763555555555,2500.6000000000004,3.9273,3.8067,0.02412192975438027,0.050284022721817805,0.3852645894164234
901,71.76083282652237,4.1939,4.1799,2.7495,3.23,2.5000999999999998,4.1982,2.486335111111111,9.682916444444443,3580.0,0.1,4.1995,3.4785157777777775,13.849578666666666,9235.0,5655.0,-5.0,2.5,3.4847586666666666,11.813972444444444,2509.0,3.9326,3.8225,0.02202000000000002,0.04946000000000002,0.3872645094196232
902,71.66931398162117,4.1942,4.1803,2.7579,3.2325,2.5000999999999998,4.1973,2.50028,9.73082311111111,3600.0,0.1,4.1995,3.4856466666666663,13.868869333333334,9152.900000000001,5552.9000000000015,-5.0,2.4996,3.480314444444444,11.78851911111111,2505.8,3.9375,3.8206,0.023379999999999956,0.04855999999999998,0.3859045638174475
903,71.57446368419293,4.1942,4.1796,2.7421,3.2338,2.5000999999999998,4.1979,2.4794166666666664,9.653937777777776,3570.0,0.1,4.1995,3.4793204444444443,13.85301688888889,9299.6,5729.6,-5.0,2.4996,3.4757084444444444,11.762385777777778,2502.5,3.9248,3.8129,0.022379999999999976,0.050959999999999984,0.38562457501699926
904,71.56569574045422,4.1939,4.1796,2.7418,3.2338,2.5000999999999998,4.1973,2.472446666666667,9.62768888888889,3560.0,0.1,4.1995,3.477534222222222,13.848498666666666,9325.1,5765.1,-5.0,2.4993,3.4752826666666663,11.759434666666666,2502.2000000000003,3.9415,3.8123,0.025839999999999995,0.047619999999999954,0.38538458461661546
905,71.52305497857665,4.1936,4.1793,2.7424,3.2347,2.5003,4.1979,2.472449777777778,9.627904000000001,3560.0,0.1,4.1995,3.4766108888888887,13.844828444444444,9341.6,5781.6,-5.0,2.5,3.473212,11.748382222222222,2500.7000000000003,3.9341,3.8101,0.024800000000000023,0.04903999999999993,0.38523377194736613
906,71.51155048454785,4.1939,4.1793,2.7467,3.235,2.5000999999999998,4.1989,2.4724422222222224,9.630644444444444,3560.0,0.1,4.1995,3.474671555555556,13.839395555555557,9346.800000000001,5786.800000000001,-4.9996,2.4996,3.472653333333333,11.744507555555556,2500.3,3.914,3.8095,0.020901672133770755,0.053064245139611055,0.38554457821687144
907,71.61775883853116,4.1942,4.1793,2.7573,3.2319,2.5000999999999998,4.1976,2.4655,9.601877333333334,3550.0,0.1,4.1995,3.4749044444444444,13.840744888888889,9375.300000000001,5825.300000000001,-5.0,2.4996,3.4778108888888886,11.776611555555554,2504.0,3.9152,3.8141,0.020220000000000037,0.05281999999999991,0.3862645494180235
908,71.74439064392675,4.1942,4.1803,2.7396,3.23,2.5000999999999998,4.1989,2.493324666666667,9.708128888888888,3590.0,0.1,4.1995,3.4820622222222224,13.860332444444444,9224.400000000001,5634.4000000000015,-5.0,2.5,3.483960222222222,11.814609777777777,2508.4,3.9229,3.8244,0.019700000000000006,0.05148000000000001,0.38754449822007125
909,71.63226072460007,4.1942,4.1799,2.7554,3.2322,2.5000999999999998,4.1982,2.500298,9.731532444444444,3600.0,0.1,4.1995,3.482148,13.854808,9213.300000000001,5613.300000000001,-5.0,2.4996,3.4785151111111117,11.781634666666669,2504.5,3.9167,3.8172,0.019899999999999984,0.05263999999999998,0.3863845446182152
910,71.71001902314306,4.1948,4.1799,2.7473,3.2307,2.5000999999999998,4.1982,2.4863899999999997,9.680561777777775,3580.0,0.1,4.1995,3.4822457777777776,13.862657777777779,9250.6,5670.6,-5.0,2.4993,3.482291111111111,11.80663288888889,2507.2000000000003,3.9288,3.8237,0.02101999999999995,0.05022000000000002,0.3869845206191752
911,71.69540273279783,4.1942,4.1799,2.7523,3.2307,2.5003,4.1979,2.493358,9.70484888888889,3590.0,0.1,4.1995,3.482789777777778,13.859963555555556,9237.5,5647.5,-5.0,2.4996,3.481581333333333,11.805548444444444,2506.7000000000003,3.9198,3.8256,0.018839999999999968,0.05202,0.38683357997040335
912,71.6379992431013,4.1942,4.1799,2.7554,3.2319,2.5003,4.1976,2.4933402222222223,9.704574222222222,3590.0,0.1,4.1995,3.4823106666666668,13.85775111111111,9227.2,5637.200000000001,-5.0,2.4996,3.4787937777777778,11.792191999999998,2504.7000000000003,3.9186,3.8234,0.019040000000000036,0.05225999999999997,0.38623365196176473
913,71.49929092229523,4.1939,4.1796,2.7424,3.2347,2.5003,4.1982,2.486372222222222,9.679454222222224,3580.0,0.1,4.1995,3.4780564444444444,13.844026666666668,9235.300000000001,5655.300000000001,-5.0,2.5,3.472058,11.750725333333333,2499.9,3.9155,3.8151,0.020080000000000008,0.05281999999999991,0.385353757549094
914,71.66609235719943,4.1942,4.1799,2.756,3.2307,2.5000999999999998,4.1989,2.4724122222222222,9.629373333333332,3560.0,0.1,4.1995,3.4760693333333332,13.844232,9299.5,5739.5,-5.0,2.5,3.480158,11.799465777777776,2505.7000000000003,3.9443,3.8222,0.024420000000000018,0.04711999999999996,0.3872645094196232
915,71.74385980808454,4.1942,4.1803,2.7458,3.2285,2.5000999999999998,4.1973,2.4933164444444444,9.704333333333334,3590.0,0.1,4.1995,3.481599777777778,13.854630222222221,9169.900000000001,5579.9000000000015,-5.0003,2.4996,3.4839344444444444,11.822860444444444,2508.4,3.926,3.8275,0.019698818070915752,0.05085694858308496,0.38750449982000734
916,71.51364637089041,4.1942,4.1796,2.7415,3.2338,2.5000999999999998,4.1979,2.486355777777778,9.677253333333335,3580.0,0.1,4.1995,3.481211333333333,13.855144888888889,9262.2,5682.200000000001,-4.9996,2.5,3.4727551111111112,11.75663288888889,2500.4,3.935,3.8141,0.024181934554764428,0.04892391391311299,0.38562457501699926
917,71.59355546982862,4.1942,4.1799,2.7449,3.2319,2.5000999999999998,4.1989,2.486320888888889,9.681934222222223,3580.0,0.1,4.1995,3.4766120000000003,13.84066222222222,9246.5,5666.5,-5.0,2.5,3.476635555555556,11.781791111111112,2503.2000000000003,3.9316,3.8203,0.02225999999999999,0.049659999999999996,0.3867845286188553
918,71.60500504980475,4.1939,4.1803,2.7504,3.2319,2.5000999999999998,4.1976,2.4863395555555563,9.679022222222223,3580.0,0.1,4.1995,3.479127555555556,13.848229333333332,9254.1,5674.1,-5.0,2.4996,3.477191555555556,11.78530488888889,2503.6000000000004,3.922,3.8228,0.019840000000000035,0.05165999999999995,0.3862645494180235
919,71.47325250900018,4.1948,4.1796,2.7464,3.2344,2.5000999999999998,4.1979,2.486333111111111,9.678716444444444,3580.0,0.1,4.1995,3.4756157777777776,13.833205333333332,9194.7,5614.700000000001,-4.9996,2.4996,3.4707935555555554,11.749039111111111,2499.0,3.9155,3.8147,0.020161612929034324,0.05282422593807496,0.3853845846166153
920,71.38113418569094,4.1939,4.1793,2.7424,3.2366,2.5003,4.1979,2.4724211111111116,9.627405333333334,3560.0,0.1,4.1995,3.4713535555555555,13.822401777777776,9308.0,5748.0,-4.9996,2.4996,3.466320222222222,11.721416888888887,2495.8,3.9332,3.8082,0.0250020001600128,0.049223937915033156,0.38447386313642345
921,71.6179830709128,4.1939,4.1799,2.7545,3.2313,2.5000999999999998,4.1985,2.479366888888889,9.656821333333331,3570.0,0.1,4.1995,3.471548888888889,13.823488,9225.1,5655.1,-5.0003,2.4996,3.477821777777778,11.790353777777778,2504.0,3.9443,3.8222,0.024418534887906743,0.047117172969621784,0.3868645254189833
922,71.5230092168661,4.1948,4.1799,2.7411,3.2341,2.5003,4.1976,2.493324222222222,9.705343999999998,3590.0,0.1,4.1995,3.478597333333333,13.843012444444444,9153.900000000001,5563.9000000000015,-5.0,2.4996,3.4732097777777775,11.762775111111113,2500.7000000000003,3.9273,3.8191,0.021639999999999927,0.05052000000000003,0.3853537575490942
923,71.41064133664464,4.1939,4.1796,2.7594,3.2359,2.5000999999999998,4.1976,2.4724357777777777,9.628150222222224,3560.0,0.1,4.1995,3.472366888888889,13.82735022222222,9302.900000000001,5742.9000000000015,-5.0,2.4996,3.467753111111111,11.734174222222222,2496.8,3.9177,3.8129,0.02096,0.05237999999999996,0.3846646134154636
924,71.53095344981519,4.1942,4.1799,2.7458,3.2331,2.5003,4.1982,2.4793884444444445,9.657152,3570.0,0.1,4.1995,3.4712697777777777,13.822556444444444,9229.7,5659.700000000001,-5.0003,2.5,3.473595555555556,11.768360000000001,2501.0,3.9307,3.8191,0.02231866088034712,0.04983700977941325,0.385993680758309
925,71.55690033968916,4.1942,4.1799,2.7452,3.2322,2.5000999999999998,4.1989,2.486339777777778,9.682088,3580.0,0.1,4.1995,3.4743264444444444,13.831136888888889,9230.400000000001,5650.4000000000015,-5.0,2.4996,3.4748555555555556,11.77413511111111,2501.9,3.9307,3.8185,0.022440000000000015,0.049840000000000016,0.38666453341866325
926,71.37090186721507,4.1936,4.1793,2.7514,3.2359,2.5000999999999998,4.197,2.4724542222222223,9.625340444444443,3560.0,0.1,4.1995,3.4729871111111112,13.827064888888888,9276.800000000001,5716.800000000001,-5.0,2.5,3.4658233333333333,11.726226666666667,2495.4,3.9233,3.8098,0.022699999999999942,0.051199999999999954,0.38442462301507946
927,71.4904451836486,4.1936,4.1796,2.7449,3.2325,2.5000999999999998,4.1973,2.4585466666666664,9.576368888888888,3540.0,0.1,4.1995,3.468692,13.818401777777776,9376.400000000001,5836.4000000000015,-5.0,2.4996,3.4716284444444447,11.75798311111111,2499.6000000000004,3.9208,3.8126,0.021639999999999927,0.05175999999999999,0.3859045638174475
928,71.63453050544265,4.1942,4.1803,2.7551,3.2304,2.5000999999999998,4.1989,2.4863426666666664,9.68213511111111,3580.0,0.1,4.1995,3.4760122222222223,13.838252444444445,9221.6,5641.6,-5.0003,2.4993,3.4786253333333335,11.800520888888888,2504.6000000000004,3.9446,3.8237,0.024178549287042734,0.04713717176969382,0.3873845046198153
929,71.41377601381636,4.1942,4.1796,2.7591,3.2347,2.5000999999999998,4.1979,2.4933257777777778,9.705448,3590.0,0.1,4.1995,3.4757202222222223,13.83100888888889,9214.900000000001,5624.9000000000015,-5.0,2.5,3.467905333333333,11.739656888888888,2496.9,3.9245,3.8132,0.02225999999999999,0.05101999999999993,0.3852645894164232
930,71.51434652506163,4.1942,4.1799,2.757,3.2325,2.5000999999999998,4.1985,2.4724395555555563,9.631374222222224,3560.0,0.1,4.1995,3.471929777777778,13.828719999999999,9291.7,5731.700000000001,-5.0003,2.4996,3.472789111111111,11.767618666666667,2500.4,3.9307,3.8182,0.022498650080995105,0.04983700977941325,0.38638454461821536
931,71.54032544813298,4.1948,4.1799,2.7532,3.2322,2.5000999999999998,4.1973,2.4794026666666666,9.653125333333332,3570.0,0.1,4.1995,3.4749297777777777,13.833832888888889,9251.6,5681.6,-5.0003,2.5,3.4740506666666664,11.776147555555555,2501.3,3.931,3.8206,0.022078675279483196,0.049777013379197224,0.3860245590176394
932,71.48274806393643,4.1939,4.1799,2.7576,3.2335,2.5000999999999998,4.1985,2.4863644444444444,9.680738666666667,3580.0,0.1,4.1995,3.4744353333333335,13.830140444444444,9221.2,5641.200000000001,-5.0,2.4996,3.471254666666667,11.763555555555557,2499.3,3.9174,3.8206,0.01936,0.05249999999999995,0.38598456061757547
933,71.32201005567826,4.1939,4.1793,2.756,3.2366,2.5003,4.1985,2.4724597777777775,9.62843022222222,3560.0,0.1,4.1992,3.4706439999999996,13.820273777777778,9346.7,5786.700000000001,-5.0,2.4996,3.463449111111111,11.71799911111111,2493.7000000000003,3.9409,3.8113,0.025919999999999988,0.0476799999999999,0.38471383433987916
934,71.49746503004485,4.1939,4.1799,2.748,3.2325,2.5000999999999998,4.1982,2.458528,9.577952,3540.0,0.1,4.1995,3.4680144444444445,13.817228444444446,9340.400000000001,5800.4000000000015,-5.0,2.5,3.471969333333333,11.768707555555556,2499.8,3.931,3.8197,0.02225999999999999,0.04977999999999998,0.3862645494180233
935,71.56940243900765,4.1942,4.1803,2.7399,3.231,2.5000999999999998,4.1985,2.486366444444444,9.681201777777778,3580.0,0.1,4.1995,3.4735115555555556,13.826716444444445,9201.900000000001,5621.9000000000015,-5.0,2.4996,3.4754626666666666,11.791760888888888,2502.3,3.9329,3.8256,0.02145999999999999,0.04947999999999997,0.3869845206191754
936,71.33637923278661,4.1936,4.1793,2.7591,3.2353,2.5000999999999998,4.1989,2.4794213333333333,9.654253333333333,3570.0,0.1,4.1995,3.471880888888889,13.822074666666667,9279.5,5709.5,-5.0,2.5,3.464146888888889,11.726158222222223,2494.2000000000003,3.9406,3.8107,0.025979999999999937,0.047739999999999935,0.38542458301667937
937,71.45680117406243,4.1942,4.1799,2.7452,3.2328,2.5000999999999998,4.1982,2.472432888888889,9.630161777777776,3560.0,0.1,4.1995,3.468905555555556,13.814837333333331,9261.7,5701.700000000001,-5.0,2.5,3.4699946666666666,11.761746666666665,2498.4,3.9267,3.82,0.021340000000000005,0.05064000000000002,0.3861445542178312
938,71.48601087389765,4.1939,4.1799,2.7529,3.2325,2.5000999999999998,4.1976,2.479417333333333,9.654381333333333,3570.0,0.1,4.1995,3.471795111111111,13.821866666666669,9231.5,5661.5,-5.0,2.5,3.471413111111111,11.769983111111111,2499.4,3.9443,3.8216,0.024540000000000006,0.04711999999999996,0.38602455901763955
939,71.40045935605035,4.1939,4.1799,2.7576,3.2341,2.5000999999999998,4.1973,2.4794342222222223,9.652526222222225,3570.0,0.09997,4.1995,3.471101511111111,13.817024,9249.400000000001,5679.4000000000015,-5.0,2.4993,3.4672586666666665,11.747200000000001,2496.4,3.9434,3.8182,0.025039999999999996,0.04729999999999999,0.3852645894164234
940,71.2361290535151,4.1942,4.1793,2.748,3.2384,2.5000999999999998,4.1973,2.4655377777777776,9.600503111111111,3550.0,0.1,4.1995,3.4667795555555556,13.805124444444443,9323.1,5773.1,-5.0003,2.5,3.4592786666666666,11.69867111111111,2490.7000000000003,3.9133,3.8085,0.020958742475451472,0.05319680819150842,0.3835446582136716
941,71.48047828309384,4.1939,4.1799,2.7446,3.2325,2.5000999999999998,4.1989,2.472466888888889,9.631891555555557,3560.0,0.1,4.1995,3.4649355555555563,13.799760888888889,9241.800000000001,5681.800000000001,-5.0,2.4993,3.4711444444444446,11.769424,2499.2000000000003,3.944,3.8213,0.024540000000000006,0.04718,0.38654453821847135
942,71.36027142185752,4.1942,4.1799,2.7554,3.2356,2.5003,4.1979,2.486387777777778,9.680144,3580.0,0.1,4.1995,3.471433555555556,13.816840888888889,9147.6,5567.6,-5.0,2.5,3.465307111111111,11.735639111111112,2495.0,3.9307,3.8178,0.022579999999999954,0.049840000000000016,0.3848738151421829
943,71.48941096899048,4.1942,4.1799,2.7498,3.2319,2.5000999999999998,4.1985,2.4724642222222224,9.632234666666667,3560.0,0.09997,4.1995,3.4677688888888887,13.812014933333334,9238.6,5678.6,-4.9996,2.4996,3.4715782222222225,11.773963555555556,2499.5,3.9217,3.8231,0.01972157772621806,0.05164413153052244,0.38662453501859934
944,71.5094454458632,4.1942,4.1806,2.7557,3.2316,2.5000999999999998,4.197,2.486404,9.678828444444443,3580.0,0.1,4.1995,3.473415555555556,13.82379911111111,9174.0,5594.0,-5.0,2.4993,3.4725511111111107,11.787115555555555,2500.2000000000003,3.9341,3.829,0.02101999999999995,0.04930000000000003,0.38614455421783145
945,71.32002857361206,4.1939,4.1796,2.7582,3.235,2.5003,4.1979,2.479433555555556,9.653552,3570.0,0.1,4.1995,3.469720888888889,13.812259555555556,9237.2,5667.200000000001,-5.0,2.4996,3.463352888888889,11.729249777777776,2493.6000000000004,3.9155,3.8163,0.019840000000000035,0.05281999999999991,0.3851137863456384
946,71.2536008745978,4.1939,4.1796,2.7427,3.2366,2.5000999999999998,4.1976,2.465504666666667,9.602665777777778,3550.0,0.1,4.1995,3.464462666666667,13.797782222222223,9280.7,5730.700000000001,-5.0003,2.5,3.460127111111111,11.711580444444444,2491.3,3.9211,3.8129,0.02163870167789934,0.05169689818610878,0.38438462461501555
947,71.34286366716958,4.1939,4.1796,2.7458,3.2341,2.5003,4.1976,2.458554222222222,9.577130666666665,3540.0,0.1,4.1995,3.4625022222222226,13.793199111111113,9336.6,5796.6,-5.0,2.4993,3.4644617777777778,11.73602666666667,2494.4,3.9217,3.8151,0.02131999999999996,0.05157999999999996,0.3853537575490942
948,71.46399491495872,4.1948,4.1803,2.756,3.2322,2.5000999999999998,4.1982,2.4794342222222223,9.65624,3570.0,0.1,4.1995,3.468584,13.81018577777778,9199.6,5629.6,-5.0,2.4996,3.470344,11.772586666666665,2498.6000000000004,3.9254,3.825,0.02007999999999992,0.050980000000000025,0.3863845446182152
949,71.26041479329663,4.1939,4.1796,2.7504,3.2366,2.5003,4.1979,2.486427111111111,9.680274666666666,3580.0,0.1,4.1995,3.4680164444444443,13.802488888888886,9196.0,5616.0,-5.0,2.5,3.460458,11.714673777777778,2491.5,3.9149,3.8141,0.02016,0.05293999999999999,0.38447386313642345
950,71.23164440588256,4.1939,4.1796,2.7464,3.2366,2.5003,4.1976,2.4585966666666668,9.576824888888888,3540.0,0.1,4.1995,3.461790888888889,13.789732444444445,9296.2,5756.200000000001,-5.0,2.4993,3.4590608888888887,11.707768,2490.5,3.9174,3.8126,0.02096,0.05243999999999991,0.3843538775346959
951,71.22856921893455,4.1942,4.1796,2.7464,3.2366,2.5000999999999998,4.1979,2.458593111111112,9.577646222222223,3540.0,0.1,4.1995,3.4612179999999997,13.788164444444444,9291.6,5751.6,-5.0003,2.4993,3.4589115555555554,11.707112888888888,2490.4,3.9341,3.8126,0.024298542087474694,0.04909705417674936,0.3845046198152073
952,71.17383363696229,4.1939,4.1793,2.7539,3.2381,2.5003,4.1985,2.458584222222222,9.578555555555557,3540.0,0.1,4.1992,3.4596226666666663,13.782400888888889,9302.300000000001,5762.300000000001,-5.0,2.5,3.4562535555555556,11.691166222222222,2488.5,3.9161,3.8085,0.02152000000000003,0.05263999999999989,0.3841139063312402
953,71.15659977677437,4.1939,4.1793,2.7504,3.2384,2.5000999999999998,4.1976,2.4516293333333334,9.551827555555555,3530.0,0.1,4.1995,3.4580351111111116,13.778212444444444,9325.5,5795.5,-5.0,2.4996,3.4554166666666664,11.686860444444445,2487.9,3.9276,3.8082,0.023880000000000033,0.05033999999999992,0.3836646534138637
954,71.3349011295363,4.1939,4.1799,2.7517,3.2344,2.5000999999999998,4.1989,2.4516364444444445,9.553396444444445,3530.0,0.09996,4.1995,3.460387911111111,13.78962631111111,9334.400000000001,5804.4000000000015,-5.0,2.5,3.4640751111111117,11.737630222222222,2494.1000000000004,3.9161,3.8178,0.01966000000000001,0.05275999999999996,0.3857845686172554
955,71.4214868620417,4.1939,4.1803,2.7529,3.2328,2.5000999999999998,4.1973,2.472531111111111,9.628526222222224,3560.0,0.09998,4.1995,3.4664650666666663,13.802547200000001,9226.2,5666.200000000001,-5.0,2.4996,3.4682797777777776,11.764030222222221,2497.1000000000004,3.9186,3.8253,0.01866000000000003,0.05233999999999996,0.3857845686172554
956,71.25458017520329,4.1936,4.1796,2.7582,3.2356,2.5000999999999998,4.1976,2.46559,9.600305777777777,3550.0,0.1,4.1995,3.465633555555556,13.799981333333331,9313.7,5763.700000000001,-5.0003,2.4993,3.4601746666666666,11.718218666666667,2491.3,3.9149,3.8157,0.019838809671419662,0.05293682379057255,0.38478460861565567
957,71.34932064452624,4.1942,4.1803,2.756,3.2341,2.5000999999999998,4.1989,2.472525333333333,9.631341333333333,3560.0,0.1,4.1995,3.4643262222222226,13.796408,9248.6,5688.6,-5.0003,2.5,3.464775333333333,11.748474666666668,2494.6000000000004,3.9375,3.8237,0.022758634481931064,0.048557086574805494,0.3859045638174473
958,71.34333043661705,4.1942,4.1799,2.7486,3.2338,2.5000999999999998,4.1979,2.472522666666667,9.628298666666668,3560.0,0.1,4.1995,3.4655328888888888,13.798439111111112,9223.0,5663.0,-5.0,2.5,3.4644844444444445,11.747639111111111,2494.4,3.9211,3.8225,0.01972000000000005,0.05175999999999999,0.38562457501699926
959,71.18597879493856,4.1942,4.1796,2.7421,3.2369,2.5003,4.1976,2.472506444444444,9.628155555555555,3560.0,0.1,4.1995,3.463112222222222,13.788199111111114,9222.300000000001,5662.300000000001,-5.0003,2.4996,3.4568433333333326,11.702460444444444,2488.9,3.9344,3.8147,0.02393856368617881,0.04903705777653333,0.38423389193296825
960,71.09622635206405,4.1939,4.1793,2.7473,3.239,2.5000999999999998,4.1973,2.451643333333333,9.550520888888888,3530.0,0.1,4.1992,3.457161333333333,13.773147555555555,9326.0,5796.0,-4.9996,2.4993,3.452484888888889,11.676753777777778,2485.8,3.9186,3.8067,0.02238179054324344,0.0521441715337226,0.38330466781328765
961,71.32903447824557,4.1939,4.1799,2.7508,3.2338,2.5000999999999998,4.1989,2.465517555555556,9.607470222222222,3550.0,0.1,4.1995,3.4580402222222224,13.775568888888888,9232.5,5682.5,-5.0,2.4996,3.4637902222222223,11.743468444444444,2493.9,3.9167,3.8209,0.01916000000000002,0.05263999999999998,0.3860245590176394
962,71.25185277725534,4.1939,4.1803,2.7529,3.2359,2.5003,4.1982,2.479455333333333,9.655820444444444,3570.0,0.1,4.1995,3.465108888888889,13.795097777777775,9159.300000000001,5589.300000000001,-5.0,2.5,3.4600422222222225,11.72205511111111,2491.2000000000003,3.9167,3.8191,0.019519999999999982,0.05271999999999997,0.3848738151421829
963,71.25477237438753,4.1939,4.1799,2.752,3.235,2.5000999999999998,4.1976,2.4586,9.577332444444444,3540.0,0.09996,4.1995,3.4604063999999997,13.784412444444444,9310.900000000001,5770.9000000000015,-5.0,2.4996,3.4601840000000004,11.72441066666667,2491.3,3.9304,3.8175,0.022580000000000044,0.049899999999999965,0.38502459901603964
964,71.33289676661481,4.1942,4.1803,2.7532,3.2338,2.5000999999999998,4.1979,2.472509777777778,9.62892888888889,3560.0,0.1,4.1995,3.4629115555555554,13.788128,9190.400000000001,5630.4000000000015,-5.0003,2.5,3.4639777777777776,11.748995555555556,2494.0,3.9183,3.824,0.018858868467891934,0.05239685618862868,0.38562457501699926
965,71.30720614231983,4.1948,4.1803,2.7517,3.2341,2.5003,4.1976,2.4794802222222225,9.653873777777775,3570.0,0.1,4.1995,3.464438888888889,13.790235555555556,9148.0,5578.0,-5.0003,2.5,3.4627302222222225,11.743859555555556,2493.1000000000004,3.9446,3.825,0.023918564886106775,0.04713717176969382,0.3853537575490942
966,71.1406152112841,4.1942,4.1799,2.7514,3.2381,2.5003,4.1979,2.4725231111111112,9.628172444444445,3560.0,0.09998,4.1995,3.4623765333333334,13.785063822222222,9222.400000000001,5662.4000000000015,-5.0,2.5,3.4546404444444443,11.697208888888888,2487.3,3.9155,3.816,0.019900000000000074,0.05287999999999995,0.38387393512778445
967,71.17417684979131,4.1939,4.1796,2.7461,3.2359,2.5000999999999998,4.1973,2.4516491111111116,9.551134222222224,3530.0,0.1,4.1995,3.455293111111111,13.76592,9320.400000000001,5790.4000000000015,-5.0,2.4996,3.4562702222222224,11.706035555555555,2488.5,3.9288,3.8141,0.022940000000000006,0.05015999999999998,0.3845446182152715
968,71.29503352731722,4.1942,4.1803,2.7486,3.2341,2.5000999999999998,4.1985,2.472488,9.631745777777779,3560.0,0.1,4.1995,3.460871111111111,13.782460444444444,9209.900000000001,5649.9000000000015,-5.0003,2.4996,3.462139111111111,11.741029333333334,2492.7000000000003,3.9214,3.8237,0.019538827670339803,0.05177689338639675,0.38574457021719133
969,71.09694023474842,4.1942,4.1796,2.7427,3.2387,2.5000999999999998,4.1982,2.4794566666666666,9.656098666666669,3570.0,0.1,4.1995,3.4599866666666665,13.773834666666668,9179.1,5609.1,-5.0,2.4996,3.452519555555556,11.684449777777777,2485.8,3.9341,3.8135,0.02412000000000001,0.04909999999999996,0.38378464861405537
970,71.48349397981816,4.1992,4.1995,2.7551,3.2362,2.5003,4.1985,2.458595555555556,9.580158222222222,3540.0,0.1,4.1995,3.4561235555555556,13.769275555555556,9263.6,5723.6,-5.0,2.5,3.471290888888889,11.766959111111111,2499.3,3.9307,3.825,0.021139999999999937,0.05375999999999994,0.3848738151421829
971,71.186271669886,4.1942,4.1799,2.757,3.2362,2.5003,4.1985,2.465558666666667,9.604914666666668,3550.0,0.1,4.1995,3.4578671111111112,13.772115555555557,9239.900000000001,5689.9000000000015,-5.0,2.5,3.4568575555555556,11.713737777777778,2488.9,3.9198,3.82,0.019960000000000023,0.05202,0.3848738151421829
972,71.1717011412513,4.1942,4.1799,2.7573,3.2362,2.5000999999999998,4.1985,2.465574222222222,9.60399111111111,3550.0,0.1,4.1995,3.458184222222222,13.772454222222224,9223.7,5673.700000000001,-5.0,2.5,3.45615,11.709598222222224,2488.4,3.9229,3.8188,0.02081999999999997,0.05140000000000002,0.3849046038158474
973,70.98232087836857,4.1939,4.1793,2.7526,3.2406,2.5000999999999998,4.1973,2.451633555555556,9.549332444444444,3530.0,0.1,4.1995,3.4550751111111118,13.763272888888888,9276.0,5746.0,-5.0,2.4996,3.446953555555556,11.657448,2481.8,3.913,3.8098,0.020639999999999947,0.05325999999999995,0.3826646934122636
974,71.1800160440557,4.1939,4.1799,2.7579,3.2359,2.5000999999999998,4.1982,2.4446477777777775,9.527486222222223,3520.0,0.1,4.1995,3.452186222222222,13.758612444444443,9300.2,5780.200000000001,-4.9996,2.4993,3.4565537777777777,11.712869333333334,2488.7000000000003,3.9158,3.8191,0.01934154732378586,0.052824225938075044,0.3849046038158474
975,71.26609382157417,4.1942,4.1803,2.7566,3.2344,2.5000999999999998,4.1973,2.465536,9.602693333333333,3550.0,0.1,4.1995,3.4589831111111113,13.774682666666667,9184.6,5634.6,-5.0,2.4993,3.460733777777778,11.739022222222221,2491.7000000000003,3.9453,3.8259,0.023880000000000033,0.04699999999999997,0.3851445942162315
976,71.12223730833279,4.1939,4.1799,2.7573,3.2369,2.5000999999999998,4.197,2.4585839999999997,9.573466666666667,3540.0,0.09996,4.1995,3.459201777777778,13.775552,9288.0,5748.0,-5.0,2.5,3.453748,11.698273777777779,2486.7000000000003,3.9223,3.8169,0.021079999999999988,0.05152000000000001,0.3840246390144395
977,71.09169136654991,4.1942,4.1799,2.7601,3.2381,2.5003,4.1976,2.458591555555556,9.576976888888888,3540.0,0.1,4.1995,3.4558386666666667,13.764910222222225,9260.800000000001,5720.800000000001,-5.0,2.4996,3.4522646666666663,11.693950222222222,2485.6000000000004,3.9307,3.8191,0.02231999999999994,0.049840000000000016,0.38375394952605696
978,71.1316871015585,4.1942,4.1799,2.7495,3.2369,2.5000999999999998,4.1989,2.4586151111111114,9.580005333333332,3540.0,0.1,4.1995,3.4542620000000004,13.761228444444445,9238.300000000001,5698.300000000001,-5.0,2.5,3.454206888888889,11.705968888888888,2487.0,3.9236,3.8219,0.020340000000000025,0.05125999999999999,0.3847846086156555
979,71.05909530013503,4.1948,4.1799,2.7539,3.2387,2.5003,4.1985,2.465542666666667,9.604925333333332,3550.0,0.1,4.1995,3.454823555555556,13.759415111111112,9222.1,5672.1,-5.0,2.5,3.4506817777777776,11.685405333333334,2484.5,3.9161,3.8182,0.01958000000000002,0.05275999999999996,0.3838739351277846
980,70.9002197934957,4.1942,4.1793,2.7622,3.2418,2.5000999999999998,4.1976,2.444653555555556,9.525092444444445,3520.0,0.1,4.1992,3.4491226666666663,13.743346666666666,9336.800000000001,5816.800000000001,-5.0,2.4996,3.4429666666666665,11.640211555555556,2479.0,3.9118,3.807,0.02096,0.05349999999999992,0.38230470781168774
981,71.13969540090233,4.1939,4.1799,2.7585,3.2362,2.5000999999999998,4.1989,2.4515913333333335,9.556339555555557,3530.0,0.1,4.1995,3.4485062222222225,13.742883555555556,9259.7,5729.700000000001,-5.0,2.4996,3.4545957777777776,11.708843555555555,2487.3,3.931,3.8206,0.022079999999999968,0.04977999999999998,0.3850645974161033
982,71.08213174521893,4.1948,4.1799,2.7508,3.2384,2.5003,4.1979,2.465541777777778,9.604087111111111,3550.0,0.1,4.1995,3.4560066666666667,13.763551111111111,9193.5,5643.5,-4.9996,2.5,3.4518004444444452,11.691834666666667,2485.3,3.9164,3.8206,0.019161532922633742,0.052704216337307,0.38375394952605674
983,71.00430480411013,4.1939,4.1796,2.7582,3.239,2.5,4.1982,2.451611555555556,9.553572444444445,3530.0,0.1,4.1995,3.449646888888889,13.744816,9292.400000000001,5762.4000000000015,-5.0,2.5,3.448021111111111,11.670266666666667,2482.6000000000004,3.9406,3.8126,0.025599999999999935,0.047799999999999974,0.38368
984,71.05110530547543,4.1939,4.1799,2.7597,3.2384,2.5003,4.1973,2.4516168888888887,9.552253333333335,3530.0,0.1,4.1995,3.451404,13.750851555555556,9238.0,5708.0,-5.0,2.4996,3.450293777777778,11.685619555555556,2484.2000000000003,3.9251,3.8169,0.021640000000000013,0.050959999999999984,0.38351397832260137
985,71.088369066365,4.1942,4.1803,2.7421,3.2378,2.5000999999999998,4.1982,2.458589111111111,9.57949777777778,3540.0,0.1,4.1995,3.4525135555555564,13.75348088888889,9247.800000000001,5707.800000000001,-5.0,2.4993,3.452103333333333,11.696296888888888,2485.5,3.9307,3.8191,0.02231999999999994,0.049920000000000006,0.3841446342146314
986,70.94420594966303,4.1942,4.1796,2.761,3.2406,2.5000999999999998,4.1973,2.451626222222222,9.550043555555556,3530.0,0.1,4.1995,3.4504246666666667,13.744488888888887,9246.7,5716.700000000001,-4.9996,2.5,3.4451026666666666,11.655699555555557,2480.5,3.9133,3.811,0.02046163693095449,0.05326426114089122,0.3826646934122636
987,70.95298304574385,4.1936,4.1793,2.7597,3.2397,2.5000999999999998,4.1982,2.4376975555555553,9.500140444444444,3510.0,0.1,4.1995,3.4459357777777777,13.734129777777778,9358.5,5848.5,-4.9996,2.4993,3.445528888888889,11.660432,2480.8,3.9127,3.8104,0.02046163693095449,0.0533242659412752,0.38338466461341547
988,71.09726514289322,4.1942,4.1799,2.7464,3.2369,2.5003,4.1973,2.4516035555555553,9.551813333333333,3530.0,0.1,4.1995,3.450232888888889,13.745547555555557,9227.800000000001,5697.800000000001,-4.9996,2.4993,3.452535333333333,11.702321777777776,2485.8,3.9363,3.8216,0.02294183534682775,0.04872389791183291,0.3841139063312404
989,70.88758956138773,4.1942,4.1796,2.7439,3.2415,2.5000999999999998,4.1982,2.4655355555555563,9.604373333333331,3550.0,0.1,4.1995,3.4498724444444444,13.738096888888888,9174.0,5624.0,-5.0,2.4996,3.442353333333333,11.642547555555558,2478.5,3.913,3.8104,0.020519999999999962,0.05331999999999999,0.3826646934122636
990,70.79613478288127,4.1936,4.1793,2.761,3.2437,2.5000999999999998,4.1985,2.437712,9.50261511111111,3510.0,0.1,4.1995,3.443559111111111,13.726611555555555,9347.900000000001,5837.9000000000015,-5.0,2.4996,3.4379122222222223,11.618506666666667,2475.3,3.9257,3.8054,0.02405999999999997,0.05071999999999992,0.3819047238110476
991,70.7791526121013,4.1939,4.1793,2.7628,3.244,2.5000999999999998,4.1989,2.430760222222222,9.477267555555557,3500.0,0.1,4.1995,3.439887777777778,13.715,9376.400000000001,5876.4000000000015,-5.0,2.4993,3.437087555555556,11.616007999999999,2474.7000000000003,3.9214,3.8054,0.02320000000000002,0.05157999999999987,0.38194472221111153
992,70.79026355541949,4.1939,4.1793,2.7446,3.2437,2.5000999999999998,4.197,2.4238166666666667,9.448922666666668,3490.0,0.1,4.1992,3.439181777777778,13.712846222222222,9360.2,5870.200000000001,-5.0,2.4993,3.437627111111111,11.617777777777775,2475.1000000000004,3.9257,3.8051,0.02412000000000001,0.05071999999999992,0.38130474781008766
993,70.75000697866085,4.1936,4.1787,2.7452,3.2443,2.5000999999999998,4.1973,2.423804888888889,9.449094222222222,3490.0,0.1,4.1992,3.4384795555555563,13.710060444444444,9347.800000000001,5857.800000000001,-5.0,2.5,3.4356722222222222,11.607912888888889,2473.7000000000003,3.9208,3.8036,0.023439999999999996,0.05158000000000005,0.38118475260989576
994,70.954104207652,4.1939,4.1799,2.7542,3.24,2.5000999999999998,4.1989,2.4237964444444446,9.451598222222225,3490.0,0.1,4.1995,3.4406455555555557,13.721704888888889,9358.1,5868.1,-5.0,2.4996,3.445583333333333,11.66412,2480.8,3.9174,3.8141,0.020660000000000078,0.05249999999999995,0.38354465821367145
995,71.06617006058393,4.1942,4.1803,2.7594,3.2378,2.5000999999999998,4.1982,2.451633555555556,9.553888,3530.0,0.1,4.1995,3.4477124444444445,13.73691911111111,9218.400000000001,5688.4000000000015,-5.0003,2.5,3.451025333333333,11.696769777777778,2484.7000000000003,3.9171,3.8213,0.019158850468971884,0.05263684178949261,0.3841446342146314
996,70.85423842674899,4.1939,4.1793,2.7616,3.2418,2.5000999999999998,4.1979,2.4446968888888887,9.523934222222222,3520.0,0.1,4.1995,3.448064,13.737553777777775,9307.5,5787.5,-5.0,2.4996,3.440733777777778,11.636414222222221,2477.3,3.9394,3.8092,0.026039999999999973,0.04797999999999991,0.3824247030118795
997,70.87705979179336,4.1939,4.1796,2.7442,3.2412,2.5000999999999998,4.1985,2.4377455555555563,9.502842666666668,3510.0,0.1,4.1995,3.4430506666666667,13.724597333333332,9302.400000000001,5792.4000000000015,-5.0,2.5,3.4418420000000003,11.643785777777776,2478.1000000000004,3.9198,3.8104,0.02187999999999999,0.051959999999999965,0.38290468381264753
998,70.87404409506904,4.1939,4.1796,2.7597,3.2415,2.5000999999999998,4.1976,2.4377544444444443,9.501026666666668,3510.0,0.1,4.1995,3.4439766666666665,13.72664977777778,9295.400000000001,5785.4000000000015,-5.0,2.4996,3.4416955555555555,11.644318222222223,2478.0,3.9167,3.8113,0.021079999999999988,0.05257999999999994,0.3824247030118798
999,70.83138502850724,4.1942,4.1796,2.7449,3.2421,2.5003,4.1985,2.437755333333333,9.502268444444445,3510.0,0.1,4.1995,3.442753777777778,13.722756444444443,9324.0,5814.0,-5.0003,2.5,3.439624,11.63273688888889,2476.5,3.9226,3.8092,0.02267863928164309,0.05139691618502883,0.38251409830820293
1000,70.79652833359188,4.1939,4.1793,2.7625,3.2431,2.5003,4.1979,2.430819777777778,9.475443555555556,3500.0,0.1,4.1995,3.440990222222222,13.717636444444445,9340.5,5840.5,-5.0,2.5,3.437931333333333,11.622507555555556,2475.3,3.9264,3.8076,0.02376000000000005,0.05057999999999989,0.38187417509898797
