Repository: simonapepe/HKUST-dataset

# HKUST-dataset
This repository contains cycling data from 5 different batches of lithium-ion batteries

File: EVE/H67_DataSet.csv (part 1 of 11)
H67_Cycle_Num,H67_Cycle_Life(%),H67_C_Rest_Start_Volt(V),H67_C_Rest_End_Volt(V),H67_D_Rest_Start_Volt(V),H67_D_Rest_End_Volt(V),H67_CC_Chg_Cur(A),H67_CC_Chg_Volt(V),H67_CC_Chg_CapaCity(Ah),H67_CC_Chg_Energy(Wh),H67_CC_Chg_Time(s),H67_CCCV_Chg_Cur(A),H67_CCCV_Chg_Volt(V),H67_CCCV_Chg_CapaCity(Ah),H67_CCCV_Chg_Energy(Wh),H67_CCCV_Chg_Time(s),H67_CV_Chg_Time(s),H67_CC_Dischg_Cur(A),H67_CC_Dischg_Volt(V),H67_CC_Dischg_CapaCity(Ah),H67_CC_Dischg_Energy(Wh),H67_CC_Dischg_Time(s),H67_Volt_CC_DChg_00s,H67_Volt_CC_DChg_10s,H67_Rin(ohm)
2.0,100.27097107687108,4.1973,4.1902,2.6168,3.1773,1.3991,4.1961,2.464660388888889,9.389341083333333,6340.0,0.055799999999999995,4.1992,2.7418698611111116,10.553429,8457.0,2117.0,-2.7983000000000002,2.4993,2.745781305555556,9.808554527777778,3532.7000000000003,4.1,4.059,0.014651752849944423
3.0,100.6507176773342,4.1979,4.1905,2.6097,3.1498,1.3991,4.1967,2.5236216666666667,9.61080436111111,6490.0,0.055799999999999995,4.1998,2.7515808055555557,10.568142055555557,8288.300000000001,1798.300000000001,-2.7983000000000002,2.5,2.756180138888889,9.867830222222224,3545.8,4.1074,4.0711,0.012972161669585024
4.0,100.72519044516496,4.1979,4.1908,2.6035,3.1436,1.3995,4.1964,2.53538375,9.647714138888889,6520.0,0.055799999999999995,4.1995,2.7593663055555564,10.588346027777778,8284.7,1764.7000000000007,-2.7986999999999997,2.4996,2.758219472222222,9.877502638888888,3548.4,4.1086,4.0718,0.013148962018079963
5.0,100.0518507617913,4.1976,4.1905,2.6168,3.1953,1.4002000000000001,4.1964,2.5433258333333333,9.676817611111112,6540.0,0.055799999999999995,4.1992,2.759900333333333,10.586331222222224,8265.4,1725.3999999999996,-2.7976,2.4993,2.739781,9.796306472222224,3525.1000000000004,4.1037,4.0674,0.012975407492136036
6.0,100.1073401557365,4.1976,4.1905,2.6054,3.1916,1.3995,4.1961,2.4918246111111113,9.488119027777781,6410.0,0.055,4.1995,2.7415036111111113,10.536615638888888,8331.6,1921.6000000000004,-2.7976,2.4993,2.7413005,9.798350083333332,3527.1000000000004,4.1015,4.0649,0.013082642264798387
7.0,100.15306397629296,4.1973,4.1905,2.6134,3.1882,1.3995,4.1964,2.499720611111111,9.51719763888889,6430.0,0.055799999999999995,4.1995,2.743857833333333,10.542430833333334,8325.9,1895.8999999999996,-2.7979000000000003,2.5,2.742552583333333,9.804344472222224,3528.6000000000004,4.1028,4.0662,0.013081239501054349
8.0,100.05474077099296,4.1979,4.1905,2.6159,3.1956,1.4005999999999998,4.1967,2.49975575,9.515800083333334,6430.0,0.055799999999999995,4.1995,2.745641833333333,10.548392666666668,8344.6,1914.6000000000004,-2.7979000000000003,2.5,2.7398601388888886,9.792849055555557,3525.2000000000003,4.104,4.0656,0.013724579148647274
9.0,100.73139853793936,4.1979,4.1908,2.6072,3.1432,1.3995,4.1961,2.5075338333333335,9.551823944444445,6450.0,0.055,4.1998,2.7435985833333336,10.543181694444444,8286.300000000001,1836.300000000001,-2.7979000000000003,2.4993,2.758389472222222,9.877150027777777,3548.6000000000004,4.1096,4.0721,0.01340290932485097
10.0,100.82647973923495,4.1979,4.1911,2.6097,3.1321,1.4002000000000001,4.1958,2.5432971944444445,9.670483916666667,6540.0,0.055799999999999995,4.1998,2.762000638888889,10.58894636111111,8258.0,1718.0,-2.7983000000000002,2.5,2.760993138888889,9.8921215,3551.9,4.1102,4.0742,0.012864953721902436
11.0,100.92493177260393,4.1976,4.1911,2.6078,3.1253,1.4002000000000001,4.1964,2.5512281666666667,9.700105944444443,6560.0,0.055799999999999995,4.1995,2.764788277777778,10.596986805555556,8268.6,1708.6000000000004,-2.7983000000000002,2.4987,2.7636891111111117,9.903358833333334,3555.3,4.1096,4.0752,0.012293178000929368
12.0,100.12240492465682,4.1976,4.1908,2.615,3.1882,1.3995,4.1964,2.527468055555556,9.602182444444445,6500.0,0.055799999999999995,4.1995,2.7650074166666667,10.599720333333332,8365.300000000001,1865.300000000001,-2.7979000000000003,2.5,2.7417130277777777,9.8003585,3527.6000000000004,4.1028,4.0665,0.012974016226455793
13.0,100.27109584736311,4.1976,4.1905,2.6026,3.1752,1.3995,4.1967,2.503637277777778,9.528837888888889,6440.0,0.055799999999999995,4.1995,2.743935194444444,10.537965472222222,8301.2,1861.2000000000007,-2.7979000000000003,2.5,2.745784722222222,9.819834166666668,3532.7000000000003,4.1046,4.0677,0.013188462775652905
14.0,100.18479017067396,4.1979,4.1908,2.614,3.182,1.3995,4.1961,2.511612722222222,9.554408444444443,6460.0,0.055799999999999995,4.1995,2.748829694444445,10.55059938888889,8300.9,1840.8999999999996,-2.7983000000000002,2.5,2.743421361111112,9.810892472222221,3529.7000000000003,4.1074,4.0687,0.01382982525104542
15.0,100.06115072822196,4.1976,4.1905,2.5967,3.1888,1.3991,4.1964,2.5037154999999998,9.526367972222221,6440.0,0.055799999999999995,4.1998,2.745634722222222,10.542320277777774,8323.7,1883.7000000000007,-2.7979000000000003,2.4996,2.7400356666666665,9.789147583333332,3525.5,4.104,4.0656,0.013724579148647274
16.0,100.80954341293408,4.1979,4.1911,2.5936,3.1284,1.3991,4.1964,2.523624305555556,9.605700555555556,6490.0,0.055799999999999995,4.1998,2.7444141111111113,10.53294725,8216.9,1726.8999999999996,-2.7994,2.5,2.7605293611111112,9.889583638888888,3551.3,4.1086,4.0736,0.012502679145531234
17.0,100.81437903029612,4.1979,4.1911,2.61,3.1262,1.3995,4.1967,2.5511388333333334,9.698046777777778,6560.0,0.055799999999999995,4.1998,2.763500777777778,10.589914416666668,8242.1,1682.1000000000004,-2.7983000000000002,2.4993,2.760661777777778,9.891318111111111,3551.4,4.1099,4.0745,0.012650537826537574
18.0,100.92645437836444,4.1982,4.1911,2.6016,3.1144,1.3995,4.1961,2.5512868055555553,9.697336194444445,6560.0,0.055799999999999995,4.1998,2.764025277777778,10.590771111111112,8233.2,1673.2000000000007,-2.7983000000000002,2.4996,2.7637308055555554,9.904445555555556,3555.3,4.1096,4.0749,0.012400385948611639
19.0,99.923474098219,4.1979,4.1908,2.614,3.1969,1.4002000000000001,4.1964,2.527519555555556,9.600060055555556,6500.0,0.055799999999999995,4.1998,2.766715527777778,10.604557777777778,8375.7,1875.7000000000007,-2.7979000000000003,2.5,2.736265583333333,9.777314472222223,3520.6000000000004,4.1028,4.0656,0.013295686050252097
20.0,99.72993984916016,4.1976,4.1905,2.6026,3.2077,1.3995,4.1964,2.484068833333333,9.453410638888888,6390.0,0.055799999999999995,4.1995,2.7388043611111113,10.52316,8343.2,1953.2000000000007,-2.7979000000000003,2.5,2.7309659166666664,9.751688194444444,3513.9,4.0997,4.0625,0.013295686050252097
21.0,99.66231728566036,4.1976,4.1905,2.6004,3.2105,1.3995,4.1964,2.4761844166666664,9.425382305555557,6370.0,0.055799999999999995,4.1995,2.733884583333333,10.507570083333334,8347.4,1977.3999999999996,-2.7979000000000003,2.5,2.7291141666666667,9.743925805555557,3511.6000000000004,4.0993,4.0621,0.013295686050252097
22.0,100.70293260665918,4.1979,4.1911,2.6044,3.129,1.4002000000000001,4.1967,2.511747361111112,9.566457138888888,6460.0,0.055799999999999995,4.1998,2.733753833333333,10.498809305555556,8205.1,1745.1000000000004,-2.7983000000000002,2.499,2.7576099722222223,9.876070027777779,3547.6000000000004,4.108,4.0727,0.0126148018439765
23.0,100.82236332739208,4.1979,4.1914,2.5973,3.1187,1.3995,4.1964,2.5512211666666667,9.696897972222224,6560.0,0.055799999999999995,4.1998,2.762345916666667,10.583546666666669,8233.0,1673.0,-2.7983000000000002,2.5,2.7608804166666667,9.89306238888889,3551.7000000000003,4.1102,4.0749,0.0126148018439765
24.0,100.81945810227673,4.1979,4.1914,2.6029,3.1166,1.401,4.1964,2.551242277777778,9.694429,6560.0,0.055799999999999995,4.1998,2.763788055555556,10.587032444444443,8252.300000000001,1692.300000000001,-2.7983000000000002,2.4984,2.760800861111112,9.892456777777776,3551.6000000000004,4.109,4.0749,0.012185970053246462
25.0,100.95773322488375,4.1976,4.1911,2.6081,3.102,1.3988,4.1964,2.555283388888889,9.710564222222219,6570.0,0.055799999999999995,4.1995,2.7631481388888885,10.58350775,8221.1,1651.1000000000004,-2.7986999999999997,2.4996,2.7645873333333335,9.910390555555555,3556.3,4.1121,4.0764,0.012755922392539497
26.0,101.069351081148,4.1979,4.1911,2.6044,3.089,1.4002000000000001,4.1967,2.5671975555555555,9.753146500000001,6600.0,0.055799999999999995,4.1995,2.76754,10.594506194444444,8204.2,1604.2000000000007,-2.7994,2.4984,2.767643833333333,9.92576541666667,3560.1000000000004,4.1111,4.0776,0.011966850039294163
27.0,101.13866362545862,4.1979,4.1914,2.5988,3.0797,1.4005999999999998,4.1967,2.575063888888889,9.78047675,6620.0,0.055,4.1998,2.7715700555555554,10.60572316666667,8210.5,1590.5,-2.7986999999999997,2.499,2.7695418611111116,9.935631972222222,3562.5,4.1121,4.0789,0.011862650516311109
28.0,101.17105221928108,4.1979,4.1914,2.597,3.0741,1.4005999999999998,4.1958,2.5751969444444445,9.777892722222225,6620.0,0.055799999999999995,4.1998,2.7723063888888886,10.605664305555557,8198.0,1578.0,-2.7986999999999997,2.4996,2.7704287777777776,9.940766944444444,3563.5,4.1139,4.0795,0.01229142101690062
29.0,101.19974537487198,4.1982,4.1914,2.5905,3.0695,1.3995,4.1961,2.5792069444444445,9.792690527777777,6630.0,0.055799999999999995,4.1995,2.7733102222222223,10.60786136111111,8183.200000000001,1553.2000000000007,-2.7986999999999997,2.499,2.7712145,9.9447135,3564.5,4.1152,4.0798,0.01264872976739204
30.0,101.16075408891416,4.1982,4.1914,2.5933,3.0735,1.4005999999999998,4.1961,2.5792339166666665,9.791436277777775,6630.0,0.055799999999999995,4.1998,2.7738642777777778,10.608816055555558,8190.700000000001,1560.7000000000007,-2.7986999999999997,2.4996,2.770146777777778,9.939564805555555,3563.2000000000003,4.1136,4.0795,0.012184228391753163
31.0,101.13802354269056,4.1979,4.192,2.6054,3.0769,1.4002000000000001,4.1967,2.579081583333333,9.792565388888889,6630.0,0.055799999999999995,4.1998,2.7736261666666664,10.609595166666667,8211.800000000001,1581.800000000001,-2.7986999999999997,2.4987,2.7695243333333335,9.936291111111112,3562.4,4.1145,4.0792,0.012612998892342676
32.0,100.14901350007594,4.1973,4.1908,2.6094,3.1628,1.4002000000000001,4.1967,2.547405583333333,9.66773983333333,6550.0,0.055799999999999995,4.1995,2.7690351111111116,10.598452944444443,8294.800000000001,1744.800000000001,-2.7986999999999997,2.4987,2.7424416666666667,9.808329,3528.3,4.1046,4.0677,0.013184692893128692
33.0,99.98674085283432,4.1973,4.1908,2.5936,3.1733,1.3995,4.1967,2.5077110555555553,9.536464305555555,6450.0,0.055799999999999995,4.1995,2.7440118611111113,10.528788138888887,8276.800000000001,1826.800000000001,-2.7983000000000002,2.4993,2.7379980555555563,9.78656563888889,3522.7000000000003,4.1024,4.0656,0.013150841582389446
34.0,99.80130349863256,4.1979,4.1908,2.6088,3.1879,1.3991,4.1964,2.4960496388888886,9.49331736111111,6420.0,0.055799999999999995,4.1995,2.7401807222222225,10.518526111111111,8310.0,1890.0,-2.7976,2.4993,2.732920111111111,9.76357911111111,3516.2000000000003,4.1003,4.0637,0.013082642264798387
35.0,99.90151246283249,4.1976,4.1905,2.6106,3.1764,1.3995,4.1967,2.484214833333333,9.45108861111111,6390.0,0.055799999999999995,4.1995,2.7350272777777778,10.50435711111111,8324.800000000001,1934.800000000001,-2.7979000000000003,2.4993,2.7356641944444444,9.765432472222225,3519.8,4.0978,4.0597,0.0136173558740484
36.0,100.66800802722626,4.1979,4.1914,2.6075,3.1119,1.4002000000000001,4.1964,2.5238787499999997,9.602549055555555,6490.0,0.055799999999999995,4.1998,2.7405825277777778,10.512632805555556,8190.8,1700.8000000000002,-2.7994,2.4993,2.756653611111112,9.875910138888889,3546.2000000000003,4.1108,4.0733,0.013395727655926459
37.0,100.6989703827414,4.1979,4.1914,2.592,3.1076,1.3995,4.1967,2.5513409722222224,9.693858888888888,6560.0,0.055799999999999995,4.1998,2.759981333333333,10.570088055555557,8222.0,1662.0,-2.7976,2.4993,2.757501472222222,9.88062247222222,3547.2000000000003,4.1096,4.0742,0.012653703174149305
38.0,100.3047980817318,4.1982,4.1911,2.6007,3.1442,1.4002000000000001,4.1967,2.5552691111111114,9.708455555555556,6570.0,0.055799999999999995,4.1998,2.760073138888889,10.568578222222222,8193.300000000001,1623.300000000001,-2.7983000000000002,2.4993,2.746707611111111,9.839352611111112,3533.5,4.1086,4.0752,0.011935818175320844
39.0,99.94159726578552,4.1976,4.1905,2.5995,3.169,1.4002000000000001,4.1964,2.511540861111111,9.547444861111112,6460.0,0.055799999999999995,4.1995,2.747367944444444,10.537795583333333,8288.1,1828.1000000000004,-2.7986999999999997,2.5,2.7367618611111113,9.783430249999999,3521.2000000000003,4.1021,4.0652,0.01318469289312901
40.0,99.71046043648916,4.1976,4.1905,2.6094,3.1866,1.3991,4.1964,2.499932555555556,9.507552527777777,6430.0,0.055799999999999995,4.1995,2.7389754722222226,10.51141586111111,8275.800000000001,1845.800000000001,-2.7979000000000003,2.4993,2.7304325,9.756328861111111,3513.1000000000004,4.1003,4.0643,0.0128667929518566
41.0,99.59173066217902,4.1976,4.1905,2.6054,3.1935,1.3991,4.1961,2.484108,9.450285083333334,6390.0,0.055799999999999995,4.1995,2.732542611111111,10.493573555555557,8288.800000000001,1898.800000000001,-2.7979000000000003,2.4993,2.72718125,9.7405735,3509.0,4.1,4.0615,0.013760320240180125
42.0,100.2637222156022,4.1976,4.1908,2.6054,3.1383,1.3988,4.1964,2.476138138888889,9.421733861111111,6370.0,0.055799999999999995,4.1995,2.7292200555555555,10.484543222222225,8288.4,1918.3999999999996,-2.7979000000000003,2.499,2.7455828055555562,9.823436166666667,3532.2000000000003,4.1028,4.0668,0.012866792951856918
43.0,100.49836377701216,4.1979,4.1914,2.597,3.1181,1.4002000000000001,4.1967,2.5395890277777777,9.65490877777778,6530.0,0.055,4.1998,2.7493032222222222,10.535648083333331,8194.9,1664.8999999999996,-2.7983000000000002,2.4993,2.752008138888889,9.857833055555556,3540.2000000000003,4.1083,4.073,0.0126148018439765
44.0,100.53661049759476,4.1979,4.1911,2.6023,3.1135,1.4002000000000001,4.1967,2.5436029444444443,9.665540805555557,6540.0,0.055799999999999995,4.1998,2.7533051666666664,10.54623363888889,8200.800000000001,1660.800000000001,-2.7994,2.4993,2.7530554722222225,9.862896444444445,3541.5,4.1077,4.0733,0.012288347503036597
45.0,99.77920086244607,4.1979,4.1908,2.5964,3.177,1.4005999999999998,4.1967,2.5357090833333333,9.63053238888889,6520.0,0.055799999999999995,4.1995,2.754231472222222,10.548231,8246.300000000001,1726.300000000001,-2.7979000000000003,2.4987,2.732314861111111,9.767071444444444,3515.4,4.1018,4.0665,0.012616605311126319
46.0,99.81672939190382,4.1976,4.1905,2.6038,3.1718,1.3995,4.1964,2.4920095555555553,9.47944086111111,6410.0,0.055799999999999995,4.1995,2.734044583333333,10.495866916666666,8261.2,1851.2000000000007,-2.7976,2.4993,2.733342527777778,9.77092775,3516.7000000000003,4.1006,4.0646,0.012868172719473688
47.0,99.83388989933265,4.1976,4.1905,2.6088,3.1705,1.4005999999999998,4.1964,2.4959470555555554,9.492351666666668,6420.0,0.055799999999999995,4.1995,2.735695833333333,10.499168527777778,8273.4,1853.3999999999996,-2.7976,2.4993,2.7338124444444443,9.77154163888889,3517.3,4.1006,4.0643,0.012975407492136036
48.0,99.63070571782892,4.1976,4.1905,2.5957,3.1826,1.3995,4.1967,2.4998716111111112,9.508521722222222,6430.0,0.055799999999999995,4.1998,2.735482277777778,10.497985194444443,8242.6,1812.6000000000004,-2.7979000000000003,2.499,2.7282485277777777,9.748848527777778,3510.2000000000003,4.1046,4.064,0.014510883162371608
49.0,100.36468284593704,4.1979,4.1911,2.6063,3.1191,1.3995,4.1961,2.5038567222222223,9.529833055555557,6440.0,0.055,4.1998,2.729984083333333,10.47948111111111,8182.000000000001,1742.000000000001,-2.7979000000000003,2.499,2.748347472222222,9.841136055555557,3535.6000000000004,4.1046,4.0705,0.012187712212730824
50.0,100.42831173929753,4.1979,4.1911,2.6063,3.1144,1.3995,4.1958,2.5356900833333333,9.63332086111111,6520.0,0.055799999999999995,4.1998,2.750537888888889,10.535604916666667,8192.5,1672.5,-2.7983000000000002,2.5,2.750089861111111,9.849800111111112,3537.8,4.1071,4.0718,0.012614801843976817
51.0,100.4652610496418,4.1976,4.1911,2.606,3.1091,1.4005999999999998,4.1967,2.539555305555556,9.64910436111111,6530.0,0.055799999999999995,4.1998,2.75150175,10.539221944444444,8193.300000000001,1663.300000000001,-2.7986999999999997,2.5,2.7511016666666666,9.854121027777776,3539.1000000000004,4.1074,4.0718,0.01272019151749045
52.0,99.61390329156832,4.1976,4.1905,2.593,3.1801,1.3995,4.1964,2.511831472222222,9.536947361111112,6460.0,0.055799999999999995,4.1995,2.751210972222222,10.542216388888889,8306.1,1846.1000000000004,-2.7986999999999997,2.499,2.727788416666667,9.745407472222224,3509.7000000000003,4.099,4.0625,0.013041769392932506
53.0,99.76109798276444,4.1973,4.1905,2.6026,3.1665,1.3995,4.1967,2.4880925,9.465423027777776,6400.0,0.055799999999999995,4.1995,2.729033805555556,10.477251638888887,8253.6,1853.6000000000004,-2.7979000000000003,2.4993,2.731819138888889,9.762942666666666,3514.8,4.0993,4.0628,0.013045498409521497
54.0,99.66609590421992,4.1976,4.1905,2.6041,3.1733,1.3995,4.1967,2.495909888888889,9.49151638888889,6420.0,0.055799999999999995,4.1995,2.733927611111111,10.491073972222223,8257.5,1837.5,-2.7979000000000003,2.4993,2.7292176388888887,9.752447916666666,3511.5,4.0993,4.0631,0.012938275134922623
55.0,99.88298353756824,4.1973,4.1905,2.605,3.1544,1.4005999999999998,4.1961,2.4880971944444443,9.462521500000001,6400.0,0.055799999999999995,4.1998,2.730817055555556,10.481812333333332,8255.6,1855.6000000000004,-2.7986999999999997,2.4993,2.735156805555556,9.772575972222224,3519.1000000000004,4.1024,4.0621,0.014399542644799453
56.0,100.35924062081698,4.1976,4.1911,2.5945,3.1132,1.3995,4.1964,2.519921444444445,9.58225625,6480.0,0.055799999999999995,4.1998,2.7382776944444447,10.49927763888889,8182.3,1702.3000000000002,-2.7983000000000002,2.5,2.748198444444444,9.842513277777778,3535.3,4.1096,4.0708,0.013865561233606176
57.0,100.36704232694898,4.1976,4.1911,2.6066,3.1132,1.4002000000000001,4.1961,2.535655388888889,9.633095305555557,6520.0,0.055799999999999995,4.1998,2.750393,10.53492038888889,8209.7,1689.7000000000007,-2.7983000000000002,2.5,2.748412083333333,9.843613166666666,3535.6000000000004,4.1068,4.0714,0.012650537826537574
58.0,99.9968797233049,4.1979,4.1914,2.597,3.147,1.4002000000000001,4.1958,2.535726888888889,9.632929166666669,6520.0,0.055799999999999995,4.1998,2.7507700833333333,10.536024555555557,8216.1,1696.1000000000004,-2.7976,2.4996,2.7382756944444444,9.803229222222223,3522.8,4.1062,4.0721,0.012189019159279547
59.0,99.80122539027576,4.1976,4.1905,2.6019,3.1584,1.3995,4.1964,2.499951888888889,9.502874722222225,6430.0,0.055799999999999995,4.1995,2.737680666666666,10.501227166666668,8258.5,1828.5,-2.7979000000000003,2.4993,2.732917972222222,9.770172638888889,3516.1000000000004,4.1006,4.064,0.013081239501054349
60.0,99.84046926040038,4.1976,4.1908,2.6069,3.156,1.3995,4.1961,2.503980611111111,9.521543027777778,6440.0,0.055799999999999995,4.1998,2.7350010833333336,10.491725333333333,8230.800000000001,1790.800000000001,-2.7979000000000003,2.4993,2.7339926111111117,9.775747222222222,3517.5,4.1012,4.0646,0.013081239501054349
61.0,99.7962000811901,4.1976,4.1908,2.605,3.1575,1.3991,4.1967,2.5078455833333333,9.536272916666668,6450.0,0.055799999999999995,4.1995,2.7352578333333333,10.491316527777775,8212.0,1762.0,-2.7983000000000002,2.4996,2.7327803611111112,9.771453972222222,3515.9,4.1024,4.0649,0.013400993460315381
62.0,100.10617563114415,4.1979,4.1908,2.605,3.1281,1.3995,4.1967,2.4958702222222224,9.489112111111112,6420.0,0.055799999999999995,4.1998,2.734669361111111,10.491951166666666,8258.0,1838.0,-2.7976,2.4987,2.7412686111111113,9.808073111111112,3526.6000000000004,4.1012,4.0659,0.012617958249928628
63.0,100.2826832728144,4.1979,4.1914,2.5908,3.1153,1.3991,4.1964,2.5318104722222223,9.621863027777776,6510.0,0.055799999999999995,4.1998,2.7447535277777777,10.51615775,8174.900000000001,1664.9000000000005,-2.7986999999999997,2.4996,2.746102027777778,9.834570416666667,3532.7000000000003,4.1102,4.0708,0.01407796476935708
64.0,100.28456700292584,4.1976,4.1914,2.5957,3.1141,1.3995,4.1958,2.531775194444444,9.618075472222225,6510.0,0.055799999999999995,4.1998,2.7478651666666667,10.5255765,8202.4,1692.3999999999996,-2.7979000000000003,2.4996,2.746153611111112,9.834975333333334,3532.7000000000003,4.1052,4.0708,0.012294935487329697
65.0,99.89939947962183,4.1982,4.1914,2.5917,3.1507,1.4005999999999998,4.1967,2.5395982777777775,9.649740277777775,6530.0,0.055799999999999995,4.1998,2.7484907222222223,10.527030583333332,8186.8,1656.8000000000002,-2.7983000000000002,2.4996,2.735606333333333,9.790672944444445,3519.4,4.1071,4.0714,0.012757745774220165
66.0,99.51793550970334,4.1976,4.1905,2.6063,3.1752,1.4005999999999998,4.1964,2.495996888888889,9.487604722222223,6420.0,0.055799999999999995,4.1995,2.7359515,10.495276555555556,8283.2,1863.2000000000007,-2.7986999999999997,2.499,2.7251604722222225,9.73620675,3506.3,4.0981,4.0615,0.013077500267981552
67.0,99.39677626117836,4.1979,4.1902,2.5957,3.1826,1.3988,4.1961,2.4802410833333335,9.432556333333334,6380.0,0.055799999999999995,4.1995,2.726754166666667,10.467785083333334,8281.300000000001,1901.300000000001,-2.7971999999999997,2.5,2.7218426944444447,9.720948694444443,3502.1000000000004,4.0981,4.0597,0.013728013728013487
68.0,99.833434436317,4.1976,4.1905,2.601,3.1457,1.3995,4.1967,2.476212388888889,9.419457361111112,6370.0,0.055799999999999995,4.1995,2.7232,10.456670555555556,8282.800000000001,1912.800000000001,-2.7986999999999997,2.4993,2.733799972222222,9.772668222222224,3517.3,4.0981,4.0615,0.013077500267981552
69.0,100.22956147503513,4.1979,4.1911,2.6001,3.1116,1.4005999999999998,4.1964,2.519806472222222,9.579672361111111,6480.0,0.055799999999999995,4.1995,2.7374879166666664,10.493836666666667,8199.1,1719.1000000000004,-2.7983000000000002,2.4996,2.744647361111111,9.828936222222225,3530.9,4.1096,4.0699,0.014187185076653943
70.0,100.19677219548622,4.1982,4.1911,2.6023,3.1138,1.3991,4.1961,2.531816138888889,9.616810861111112,6510.0,0.055799999999999995,4.1998,2.7466548888888886,10.51905522222222,8196.6,1686.6000000000004,-2.7983000000000002,2.4996,2.7437494722222224,9.825959138888889,3529.7000000000003,4.1049,4.0705,0.01229317800092905
71.0,100.20201458494016,4.1979,4.1908,2.6016,3.1116,1.4002000000000001,4.1964,2.531755638888889,9.61799358333333,6510.0,0.055799999999999995,4.1995,2.74566825,10.516342166666668,8192.1,1682.1000000000004,-2.7976,2.4996,2.7438930277777778,9.825947333333334,3529.8,4.1062,4.0702,0.012868172719474005
72.0,100.39224596633989,4.1976,4.1911,2.5995,3.0943,1.401,4.1967,2.53965125,9.64856675,6530.0,0.055799999999999995,4.1995,2.746280527777778,10.516338166666667,8180.400000000001,1650.4000000000005,-2.7994,2.5,2.74910225,9.85145725,3536.3,4.1083,4.0724,0.01282417660927335
73.0,100.46062628234014,4.1976,4.1914,2.5957,3.0862,1.4002000000000001,4.1964,2.5475643333333333,9.674919166666669,6550.0,0.055,4.1995,2.751568888888889,10.53166888888889,8177.1,1627.1000000000004,-2.7986999999999997,2.499,2.7509747499999997,9.861235388888888,3538.6000000000004,4.1083,4.0736,0.012398613642048079
74.0,100.49455675541375,4.1979,4.1914,2.5923,3.0815,1.4002000000000001,4.1967,2.551508555555556,9.68877788888889,6560.0,0.055799999999999995,4.1998,2.752365944444444,10.532315694444444,8173.8,1613.8000000000002,-2.7986999999999997,2.4993,2.751903888888889,9.866242611111112,3539.8,4.108,4.0745,0.011969843141458566
75.0,100.49911848632983,4.1979,4.1911,2.5954,3.0772,1.4002000000000001,4.1961,2.5516226944444442,9.687434277777779,6560.0,0.055799999999999995,4.1998,2.752986111111112,10.533093000000001,8149.500000000001,1589.500000000001,-2.7986999999999997,2.499,2.752028805555556,9.867881888888887,3539.9,4.1083,4.0745,0.012077035766606023
76.0,100.55346567235608,4.1982,4.1914,2.5883,3.0729,1.3991,4.1964,2.5555258055555554,9.702053055555556,6570.0,0.055799999999999995,4.1998,2.7544940277777776,10.53766136111111,8164.1,1594.1000000000004,-2.7983000000000002,2.4993,2.753517027777778,9.87466513888889,3541.8,4.1093,4.0752,0.01218597005324678
77.0,100.46366439310144,4.1979,4.1914,2.5995,3.0809,1.4002000000000001,4.1961,2.5516064999999997,9.685501027777779,6560.0,0.055799999999999995,4.1998,2.7545468333333334,10.537778055555556,8166.400000000001,1606.4000000000005,-2.7986999999999997,2.5,2.7510579444444443,9.862744000000001,3538.7000000000003,4.1117,4.0742,0.013399078143423606
78.0,100.0737038569937,4.1979,4.1914,2.6041,3.1206,1.4002000000000001,4.1958,2.5476181944444445,9.671498916666668,6550.0,0.055799999999999995,4.1998,2.7527886388888887,10.533139444444442,8167.000000000001,1617.000000000001,-2.7979000000000003,2.499,2.740379416666667,9.820102611111112,3525.2000000000003,4.108,4.0739,0.012187712212730824
79.0,99.8063785130362,4.1976,4.1902,2.6054,3.1401,1.4005999999999998,4.1967,2.5156741944444443,9.55826011111111,6470.0,0.055799999999999995,4.1995,2.7403679444444444,10.501849583333332,8227.6,1757.6000000000004,-2.7983000000000002,2.4996,2.733059083333333,9.776232305555554,3516.2000000000003,4.1024,4.0652,0.013293785512632791
80.0,99.79110173571884,4.1976,4.1905,2.6007,3.1398,1.3995,4.1967,2.5078051111111117,9.531699472222224,6450.0,0.055799999999999995,4.1995,2.734322416666667,10.482954805555556,8220.800000000001,1770.800000000001,-2.7983000000000002,2.4996,2.73264075,9.774111944444444,3515.7000000000003,4.1037,4.0649,0.013865561233606176
81.0,99.73940719064112,4.1976,4.1905,2.5933,3.1414,1.3995,4.1964,2.5039617499999998,9.516382805555557,6440.0,0.055799999999999995,4.1998,2.7337256944444444,10.481282527777775,8214.9,1774.8999999999996,-2.7983000000000002,2.4996,2.7312251666666665,9.767656888888888,3513.8,4.1003,4.064,0.012972161669585024
82.0,100.03647457383802,4.1976,4.1905,2.5899,3.1138,1.4002000000000001,4.1964,2.4961266666666666,9.486385638888887,6420.0,0.055799999999999995,4.1998,2.7326526388888888,10.479676861111113,8250.300000000001,1830.300000000001,-2.7986999999999997,2.4996,2.7393599444444443,9.803398444444444,3524.1000000000004,4.1021,4.0649,0.013291885518276467
83.0,100.20751970250332,4.1979,4.1911,2.6038,3.0989,1.4005999999999998,4.1967,2.531893388888889,9.619397388888888,6510.0,0.055799999999999995,4.1998,2.7425967222222223,10.504294027777778,8162.3,1652.3000000000002,-2.7986999999999997,2.4993,2.7440437777777777,9.829378777777778,3529.9,4.1046,4.0705,0.012184228391753163
84.0,100.22424909237834,4.1979,4.1911,2.5895,3.0967,1.3995,4.1964,2.5356908055555554,9.630412527777779,6520.0,0.055799999999999995,4.1998,2.746024972222222,10.513751916666665,8185.700000000001,1665.7000000000007,-2.7986999999999997,2.4996,2.744501888888889,9.832268055555556,3530.5,4.1068,4.0708,0.012863115017686636
85.0,99.64017305930987,4.1979,4.1908,2.605,3.1479,1.4002000000000001,4.1967,2.5318595,9.613852833333333,6510.0,0.055799999999999995,4.1998,2.744276055555556,10.505928555555556,8185.3,1675.3000000000002,-2.7983000000000002,2.499,2.7285077777777778,9.757364944444443,3510.4,4.1006,4.0649,0.012757745774220165
86.0,99.65210537880417,4.1976,4.1908,2.6054,3.1454,1.3995,4.1967,2.4999766111111112,9.504721527777777,6430.0,0.055799999999999995,4.1998,2.7293967222222224,10.468189583333332,8224.4,1794.3999999999996,-2.7986999999999997,2.4996,2.7288345277777775,9.75737938888889,3510.8,4.1024,4.0631,0.014042233894308033
87.0,99.73074730697856,4.1976,4.1908,2.5951,3.1383,1.3995,4.1967,2.500032611111111,9.503052222222225,6430.0,0.055799999999999995,4.1998,2.729871861111111,10.468288111111113,8225.5,1795.5,-2.7976,2.4996,2.730988027777778,9.768127,3513.5,4.1021,4.0637,0.013726050900772165
88.0,99.5548746761052,4.1976,4.1908,2.5902,3.1538,1.4002000000000001,4.1961,2.5040467222222222,9.516920166666669,6440.0,0.055799999999999995,4.1995,2.7327886944444444,10.47754461111111,8216.5,1776.5,-2.7986999999999997,2.499,2.726172,9.747205444444443,3507.4,4.1003,4.0634,0.01318469289312901
89.0,100.01101327830908,4.1979,4.1908,2.588,3.1098,1.3995,4.1964,2.5038823055555555,9.52294852777778,6440.0,0.055799999999999995,4.1998,2.728728388888889,10.46722913888889,8190.400000000001,1750.4000000000005,-2.7986999999999997,2.4987,2.738662722222222,9.804234749999999,3523.1000000000004,4.1052,4.0668,0.01372065601886598
90.0,100.0710887486322,4.1982,4.1911,2.5988,3.1076,1.4002000000000001,4.1967,2.5279986388888886,9.603360555555557,6500.0,0.055799999999999995,4.1998,2.7414015277777777,10.499598249999998,8193.5,1693.5,-2.7986999999999997,2.4993,2.740307805555556,9.813468416666668,3525.1000000000004,4.1043,4.0696,0.012398613642048079
91.0,100.08129254033442,4.1982,4.1911,2.6041,3.1042,1.4002000000000001,4.1964,2.5279696944444443,9.602089527777778,6500.0,0.055799999999999995,4.1998,2.7421145,10.501436694444445,8184.3,1684.3000000000002,-2.7986999999999997,2.5,2.7405872222222225,9.81554672222222,3525.5,4.1046,4.0696,0.012505806267195219
92.0,99.53337864767674,4.1976,4.1905,2.5954,3.151,1.4002000000000001,4.1964,2.5081980833333333,9.522121083333332,6450.0,0.055799999999999995,4.1995,2.7407594166666667,10.498780388888889,8259.300000000001,1809.300000000001,-2.7983000000000002,2.4996,2.725583361111111,9.74193,3506.7000000000003,4.1034,4.0612,0.01508058464067446
93.0,99.54023392397892,4.1976,4.1902,2.5926,3.1507,1.4002000000000001,4.1964,2.4921480555555555,9.473393194444444,6410.0,0.055799999999999995,4.1995,2.7267254444444444,10.458494333333334,8228.0,1818.0,-2.7979000000000003,2.4993,2.725771083333333,9.743315166666667,3506.9,4.0997,4.0615,0.01365309696558157
94.0,99.47242674072665,4.1979,4.1905,2.5926,3.1525,1.4005999999999998,4.1967,2.49222525,9.474202833333333,6410.0,0.055799999999999995,4.1995,2.725968138888889,10.455812694444445,8217.5,1807.5,-2.7983000000000002,2.499,2.723914277777778,9.736518777777775,3504.5,4.1037,4.0612,0.015187792588357051
95.0,99.37959749465315,4.1973,4.1902,2.6019,3.1591,1.3995,4.1961,2.488257833333333,9.458406027777775,6400.0,0.055,4.1998,2.7242306666666667,10.449363833333333,8236.9,1836.8999999999996,-2.7983000000000002,2.4993,2.721372277777778,9.721226305555556,3501.4,4.0981,4.0593,0.013865561233605859
96.0,99.94757610546073,4.1979,4.1908,2.6023,3.1085,1.3991,4.1967,2.5042457222222225,9.523533694444444,6440.0,0.055799999999999995,4.1995,2.7235471666666666,10.444522055555556,8156.700000000001,1716.7000000000007,-2.7979000000000003,2.499,2.736925583333333,9.798800611111112,3520.8,4.1034,4.0671,0.012974016226455476
97.0,99.8785100589514,4.1979,4.1908,2.5926,3.1144,1.4002000000000001,4.1961,2.5201156666666664,9.572166138888889,6480.0,0.055799999999999995,4.1995,2.7382555833333333,10.488274388888888,8180.700000000001,1700.7000000000007,-2.7983000000000002,2.4996,2.7350343055555553,9.791988527777777,3518.4,4.1077,4.0677,0.014294393024336216
98.0,99.6828263084892,4.1979,4.1908,2.5945,3.1349,1.3995,4.1964,2.520141,9.573631055555555,6480.0,0.055,4.1998,2.7363714722222223,10.481721,8177.6,1697.6000000000004,-2.7979000000000003,2.4993,2.729675777777778,9.773759416666666,3511.7000000000003,4.1065,4.068,0.013760320240180125
99.0,99.2770432509607,4.1973,4.1902,2.6047,3.1659,1.3991,4.1967,2.4921204166666664,9.470286861111111,6410.0,0.055799999999999995,4.1995,2.7300506666666666,10.469472055555556,8254.6,1844.6000000000004,-2.7983000000000002,2.4993,2.7185639722222223,9.712150527777778,3497.8,4.104,4.0593,0.015973984204695615
100.0,99.25985231170456,4.1976,4.1902,2.5926,3.1665,1.4002000000000001,4.1964,2.476427638888889,9.415681972222224,6370.0,0.055799999999999995,4.1998,2.7194326388888888,10.436165722222222,8249.6,1879.6000000000004,-2.7971999999999997,2.4993,2.718093222222222,9.709426444444443,3497.2000000000003,4.1009,4.0584,0.015193765193765347
101.0,99.22045526804904,4.1973,4.1902,2.6047,3.1674,1.3995,4.1967,2.4764256666666666,9.416784972222223,6370.0,0.055799999999999995,4.1995,2.718235333333333,10.432258361111112,8241.800000000001,1871.800000000001,-2.7986999999999997,2.4996,2.717014388888889,9.705240194444444,3495.8,4.0969,4.0581,0.013863579519062483
102.0,99.56634240303566,4.1979,4.1905,2.5926,3.137,1.3995,4.1964,2.472574166666667,9.401129083333332,6360.0,0.055,4.1995,2.718464138888889,10.433731805555555,8267.9,1907.8999999999996,-2.7979000000000003,2.5,2.726486027777778,9.746900194444445,3507.7000000000003,4.1,4.0593,0.01454662425390446
103.0,99.83184386614212,4.1976,4.1908,2.6038,3.1184,1.4002000000000001,4.1964,2.5122696944444445,9.548785638888889,6460.0,0.055799999999999995,4.1998,2.7309588333333332,10.46719588888889,8184.1,1724.1000000000004,-2.7986999999999997,2.5,2.7337564166666666,9.78598927777778,3516.8,4.1028,4.0671,0.012755922392539497
104.0,99.82684188812406,4.1979,4.1905,2.6026,3.116,1.4002000000000001,4.1967,2.5200649444444445,9.574500472222223,6480.0,0.055799999999999995,4.1995,2.735838777777778,10.48066375,8183.6,1703.6000000000004,-2.7983000000000002,2.5,2.7336194444444444,9.78607925,3516.7000000000003,4.1028,4.0671,0.012757745774220165
105.0,99.31958897435014,4.1973,4.1905,2.6047,3.16,1.4002000000000001,4.1961,2.520077833333333,9.573611416666669,6480.0,0.055799999999999995,4.1995,2.734406805555556,10.473678111111111,8179.700000000001,1699.7000000000007,-2.7979000000000003,2.4993,2.719729027777778,9.720946222222224,3499.2000000000003,4.1015,4.0621,0.014081990063976431
106.0,99.37264686529204,4.1973,4.1902,2.5945,3.1513,1.3995,4.1964,2.4803766944444448,9.430242472222222,6380.0,0.055,4.1995,2.720154833333333,10.43716747222222,8235.5,1855.5,-2.7986999999999997,2.4996,2.7211819444444445,9.725813861111112,3501.1000000000004,4.1003,4.0597,0.014506735269946593
107.0,99.39649223079,4.1973,4.1899,2.6038,3.147,1.4002000000000001,4.1967,2.492161,9.473842000000001,6410.0,0.055799999999999995,4.1995,2.721642222222222,10.437532472222225,8182.400000000001,1772.4000000000005,-2.7986999999999997,2.4996,2.721834916666667,9.731005555555555,3501.8,4.0981,4.0612,0.013184692893128692
108.0,99.30361226500428,4.1976,4.1902,2.6019,3.1556,1.4002000000000001,4.1964,2.4921775555555556,9.472875666666669,6410.0,0.055799999999999995,4.1995,2.7230985833333334,10.442605444444444,8218.2,1808.2000000000007,-2.7986999999999997,2.5,2.719291527777778,9.719456472222221,3498.7000000000003,4.0987,4.0612,0.013399078143423606
109.0,99.7971069496444,4.1976,4.1905,2.5892,3.1132,1.4002000000000001,4.1961,2.492083333333333,9.476918555555557,6410.0,0.055799999999999995,4.1995,2.721961083333333,10.442279694444444,8205.6,1795.6000000000004,-2.7976,2.5,2.7328051944444445,9.780595499999999,3515.7000000000003,4.104,4.0646,0.014083500142979575
110.0,99.81356143867924,4.1976,4.1905,2.5951,3.1113,1.3991,4.1964,2.520087972222222,9.572716888888888,6480.0,0.055799999999999995,4.1998,2.7344053055555557,10.472760361111112,8173.1,1693.1000000000004,-2.7979000000000003,2.4993,2.733255777777778,9.786313305555556,3516.2000000000003,4.1031,4.0674,0.012759569677258045
111.0,99.83323358625664,4.1979,4.1908,2.5874,3.1094,1.4005999999999998,4.1964,2.520083083333333,9.572906583333332,6480.0,0.055799999999999995,4.1998,2.7344489444444444,10.47316563888889,8172.700000000001,1692.7000000000007,-2.7979000000000003,2.499,2.7337944722222223,9.788445,3516.9,4.1031,4.0674,0.012759569677258045
112.0,99.2841998023534,4.1973,4.1905,2.6035,3.1587,1.3995,4.1967,2.520191694444444,9.571779083333332,6480.0,0.055799999999999995,4.1995,2.734498416666667,10.47177075,8193.6,1713.6000000000004,-2.7979000000000003,2.4993,2.7187599444444444,9.717931722222222,3497.9,4.1,4.0618,0.013653096965581252
113.0,99.00589465509688,4.1976,4.1902,2.6044,3.1746,1.3995,4.1967,2.4764744166666666,9.41465588888889,6370.0,0.055799999999999995,4.1995,2.7187294722222224,10.431988166666667,8252.300000000001,1882.300000000001,-2.7986999999999997,2.4996,2.7111389444444445,9.680665888888889,3488.3,4.0997,4.0562,0.015542930646371803
114.0,98.93462027231796,4.1976,4.1896,2.5979,3.1792,1.3995,4.1964,2.464693083333333,9.37307925,6340.0,0.055799999999999995,4.1995,2.7118459444444443,10.410974194444442,8239.2,1899.2000000000007,-2.7979000000000003,2.5,2.7091871944444437,9.671640666666667,3485.8,4.1006,4.0553,0.016190714464419782
115.0,99.50826427497933,4.1976,4.1902,2.592,3.1315,1.3988,4.1961,2.464627277777778,9.3746525,6340.0,0.055799999999999995,4.1995,2.710542916666667,10.40736011111111,8216.5,1876.5,-2.7983000000000002,2.4996,2.7248956388888885,9.744039500000001,3505.6000000000004,4.1021,4.0603,0.014937640710431433
116.0,99.76668222307866,4.1976,4.1905,2.5911,3.1094,1.3995,4.1961,2.50837675,9.531593833333332,6450.0,0.055799999999999995,4.1998,2.727936222222222,10.45364575,8168.3,1718.3000000000002,-2.7983000000000002,2.5,2.7319720555555556,9.780800166666666,3514.5,4.1068,4.0662,0.014508808919701077
117.0,99.73045211825348,4.1976,4.1905,2.5914,3.1104,1.4005999999999998,4.1967,2.520025833333333,9.572227333333334,6480.0,0.055799999999999995,4.1995,2.7335194166666663,10.468795138888888,8163.3,1683.3000000000002,-2.7983000000000002,2.5,2.7309799444444445,9.77785225,3513.3,4.1055,4.0671,0.01372261730336283
118.0,99.80497053382528,4.1979,4.1908,2.5936,3.1051,1.401,4.1961,2.516160388888889,9.556784361111111,6470.0,0.055799999999999995,4.1995,2.73305575,10.467640277777779,8182.6,1712.6000000000004,-2.7983000000000002,2.5,2.7330205277777777,9.786054916666666,3515.8,4.1065,4.0671,0.014079977128971037
119.0,99.906080280114,4.1973,4.1908,2.5992,3.0943,1.4002000000000001,4.1964,2.5240994166666666,9.586797944444445,6490.0,0.055799999999999995,4.1995,2.734082388888889,10.468628305555557,8157.3,1667.3000000000002,-2.7986999999999997,2.4993,2.7357892777777777,9.800643861111112,3519.2000000000003,4.1071,4.069,0.013613463393718522
120.0,99.99983871131518,4.1976,4.1908,2.5871,3.0846,1.4002000000000001,4.1967,2.5320275277777777,9.615473805555556,6510.0,0.055799999999999995,4.1998,2.737324888888889,10.47763461111111,8154.400000000001,1644.4000000000005,-2.7976,2.4996,2.7383567222222225,9.813748194444445,3522.4,4.1052,4.0705,0.01240348870460393
121.0,100.05647944272752,4.1979,4.1911,2.5914,3.0769,1.4002000000000001,4.1961,2.5359263333333333,9.627711888888888,6520.0,0.055799999999999995,4.1998,2.73923025,10.481492472222222,8143.8,1623.8000000000002,-2.7983000000000002,2.499,2.73990775,9.821782888888887,3524.4,4.1062,4.0718,0.012293178000929368
122.0,100.09288605215116,4.1979,4.1911,2.5985,3.0738,1.4005999999999998,4.1961,2.539905555555556,9.641275416666668,6530.0,0.055799999999999995,4.1998,2.741663722222222,10.488586111111111,8128.900000000001,1598.9000000000005,-2.7983000000000002,2.4996,2.7409046944444446,9.8270415,3525.6000000000004,4.1068,4.0724,0.01229317800092905
123.0,100.1032328734418,4.1979,4.1911,2.5868,3.0722,1.4005999999999998,4.1967,2.543872611111111,9.656600333333333,6540.0,0.055,4.1995,2.7423464444444443,10.490112666666667,8132.3,1592.3000000000002,-2.7994,2.4996,2.7411880277777776,9.828815500000001,3526.0,4.1096,4.0727,0.013181396013431504
124.0,100.06250291574943,4.1979,4.1911,2.5973,3.0769,1.401,4.1961,2.539904388888889,9.639979555555556,6530.0,0.055,4.1995,2.7428713055555556,10.492345861111113,8150.400000000001,1620.4000000000005,-2.7998000000000003,2.5,2.740072694444445,9.822206555555557,3524.6000000000004,4.1074,4.0718,0.012715193942424643
125.0,99.52934947373883,4.1979,4.1908,2.592,3.1302,1.4002000000000001,4.1967,2.5397888055555553,9.641649055555556,6530.0,0.055799999999999995,4.1995,2.7411047777777777,10.487090666666669,8138.3,1608.3000000000002,-2.7986999999999997,2.5,2.7254730277777774,9.7549995,3506.4,4.1099,4.068,0.01497123664558547
126.0,99.308762344582,4.1976,4.1902,2.5895,3.1436,1.3995,4.1964,2.492211111111111,9.469376944444445,6410.0,0.055799999999999995,4.1992,2.723978388888889,10.442654583333331,8221.5,1811.5,-2.7979000000000003,2.4996,2.719432555555556,9.721911944444445,3498.7000000000003,4.1028,4.0603,0.015189963901497702
127.0,99.30562482318471,4.1976,4.1902,2.5892,3.1432,1.3995,4.1967,2.492213527777778,9.472461333333333,6410.0,0.055799999999999995,4.1992,2.72089725,10.432791611111112,8222.5,1812.5,-2.7983000000000002,2.4993,2.7193466388888887,9.720455277777775,3498.6000000000004,4.1,4.06,0.014294393024336216
128.0,99.30446232738092,4.1973,4.1902,2.5942,3.1432,1.3991,4.1961,2.4883721944444446,9.455425944444443,6400.0,0.055799999999999995,4.1995,2.720624861111111,10.430738444444444,8206.7,1806.7000000000007,-2.7983000000000002,2.5,2.7193148055555563,9.72336263888889,3498.5,4.1015,4.0612,0.014401600972018487
