Repository: simonapepe/HKUST-dataset

# HKUST-dataset
This repository contains cycling data from 5 different batches of lithium-ion batteries

File: MOLICEL/H24_DataSet.csv (part 1 of 11)
H24_Cycle_Num,H24_Cycle_Life(%),H24_C_Rest_Start_Volt(V),H24_C_Rest_End_Volt(V),H24_D_Rest_Start_Volt(V),H24_D_Rest_End_Volt(V),H24_CC_Chg_Cur(A),H24_CC_Chg_Volt(V),H24_CC_Chg_CapaCity(Ah),H24_CC_Chg_Energy(Wh),H24_CC_Chg_Time(s),H24_CCCV_Chg_Cur(A),H24_CCCV_Chg_Volt(V),H24_CCCV_Chg_CapaCity(Ah),H24_CCCV_Chg_Energy(Wh),H24_CCCV_Chg_Time(s),H24_CV_Chg_Time(s),H24_CC_Dischg_Cur(A),H24_CC_Dischg_Volt(V),H24_CC_Dischg_CapaCity(Ah),H24_CC_Dischg_Energy(Wh),H24_CC_Dischg_Time(s),H24_Volt_CC_DChg_00s,H24_Volt_CC_DChg_10s,H24_Rin(ohm)
3,99.63244235263788,4.1985,4.1908,2.5592,2.8605,2.0997,4.099,3.0212024444444445,11.262133333333331,5180.0,0.084,4.1998,3.817801244444445,14.575916088888889,7554.200000000001,2364.2000000000007,-4.1997,2.4993,3.8199848888888885,13.897599111111111,3274.5,4.1359,4.0959,0.009524489844512712
4,99.61437049783034,4.1989,4.1908,2.557,2.8593,2.0998,4.0987,3.027174666666667,11.275830222222224,5190.0,0.08399,4.1998,3.821199288888889,14.578180266666667,7531.400000000001,2341.4000000000005,-4.1997,2.4996,3.819292,13.898679111111111,3273.9,4.1384,4.0972,0.009810224539848061
5,99.58741920698522,4.1989,4.1908,2.5545,2.8574,2.0998,4.0987,3.0271891111111118,11.276008888888889,5190.0,0.08394,4.1998,3.8202474666666664,14.574209422222221,7527.400000000001,2347.4000000000005,-4.1997,2.4993,3.8182586666666665,13.897594666666667,3273.0,4.1372,4.0978,0.00938162249684493
6,99.36995416773604,4.1982,4.1899,2.5613,2.8714,2.0998,4.0993,3.021313777777778,11.253467555555558,5180.0,0.084,4.1995,3.816464,14.561897244444445,7606.1,2446.1000000000004,-4.1994,2.5,3.8099208888888887,13.840621333333333,3266.1000000000004,4.1316,4.0904,0.009810925370290971
7,99.2811366234542,4.1982,4.1896,2.5598,2.8735,2.0995,4.0997,3.009467111111111,11.218701333333332,5160.0,0.084,4.1995,3.809943111111111,14.550138311111112,7628.6,2478.6000000000004,-4.1994,2.4993,3.8065155555555563,13.82259733333333,3263.2000000000003,4.1313,4.0879,0.010334809734724034
8,99.22330436967944,4.1982,4.1892,2.562,2.8745,2.0995,4.099,3.0035908888888887,11.197136888888888,5150.0,0.084,4.1995,3.8075096888888886,14.543040000000001,7645.3,2495.3,-4.1994,2.4996,3.804298222222222,13.812990222222224,3261.3,4.1313,4.0869,0.010572938991284574
9,99.17438632780144,4.1982,4.1896,2.5585,2.8751,2.0995,4.0997,3.0035493333333334,11.198661333333332,5150.0,0.08395999999999999,4.1995,3.8054993777777777,14.536516266666668,7642.1,2492.1000000000004,-4.1994,2.4996,3.8024226666666667,13.805062222222224,3259.7000000000003,4.1294,4.0869,0.010120493403819696
10,99.30652300063734,4.1985,4.1905,2.5579,2.859,2.0997,4.0987,3.0035886666666665,11.199663111111112,5150.0,0.08398,4.1995,3.805983644444445,14.538097777777775,7579.200000000001,2409.2000000000007,-4.1997,2.499,3.807488888888889,13.851302222222225,3263.8,4.1384,4.0941,0.010548372502797767
11,99.28234218657155,4.1985,4.1905,2.5539,2.859,2.0997,4.0987,3.0155008888888886,11.234866666666669,5170.0,0.08395999999999999,4.1995,3.809079111111111,14.5358208,7539.700000000001,2369.7000000000007,-4.1997,2.4993,3.806561777777778,13.85042311111111,3263.0,4.1347,4.0956,0.009310188823011042
12,99.24580435055272,4.1985,4.1908,2.5573,2.859,2.0998,4.0997,3.015472888888889,11.236595555555555,5170.0,0.084,4.1998,3.8078474666666664,14.532768711111112,7553.3,2383.3,-4.1997,2.4993,3.805160888888889,13.846001777777778,3261.8,4.1372,4.0956,0.009905469438293178
13,99.13848604920042,4.1985,4.1905,2.561,2.8692,2.0997,4.0997,3.0154822222222224,11.237059555555556,5170.0,0.084,4.1998,3.806538311111111,14.52746951111111,7531.700000000001,2401.7000000000007,-4.1994,2.4996,3.8010462222222223,13.820064,3258.4,4.1362,4.0956,0.009668047816354605
14,98.94924741563204,4.1982,4.1892,2.5623,2.8754,2.0997,4.0984,2.9919513333333336,11.153205333333332,5130.0,0.084,4.1995,3.7986336,14.510603377777775,7647.900000000001,2527.9000000000005,-4.1994,2.4996,3.7937906666666663,13.773326222222222,3252.3,4.1307,4.086,0.010644377768252547
15,98.8841238233878,4.1982,4.1892,2.5604,2.8772,2.0995,4.0984,2.9860164444444446,11.134255999999999,5120.0,0.084,4.1995,3.794778311111111,14.500824177777778,7674.500000000001,2554.500000000001,-4.1994,2.4993,3.7912937777777778,13.760704,3250.2000000000003,4.131,4.0848,0.011001571653093251
16,98.87906973185726,4.1982,4.1889,2.5589,2.872,2.0995,4.0993,2.9859906666666665,11.136487111111112,5120.0,0.08399,4.1995,3.7925351111111114,14.4941952,7684.400000000001,2544.4000000000005,-4.1994,2.5,3.7910999999999997,13.761027555555556,3250.0,4.1291,4.0842,0.010692003619564738
17,99.02082772572604,4.1985,4.1899,2.5598,2.859,2.0997,4.099,2.9979068888888887,11.177565333333334,5140.0,0.08395,4.1995,3.795618133333333,14.496349866666668,7556.8,2406.8,-4.1997,2.4996,3.7965351111111114,13.813770666666667,3254.4,4.1365,4.0941,0.01009595923518341
18,99.0026863192002,4.1985,4.1905,2.5592,2.859,2.0998,4.0987,3.00386,11.193891555555556,5150.0,0.08399,4.1998,3.798206222222222,14.497964088888889,7530.700000000001,2380.7000000000007,-4.1997,2.5,3.795839555555556,13.813915555555555,3253.8,4.139,4.0953,0.0104055051551302
19,98.9629722880452,4.1985,4.1905,2.5595,2.8583,2.0998,4.0993,3.0038284444444443,11.195006222222222,5150.0,0.084,4.1998,3.796614044444445,14.492997688888888,7548.400000000001,2398.4000000000005,-4.1997,2.499,3.794316888888889,13.807843555555555,3252.5,4.135,4.0947,0.009595923518346603
20,98.95162376600764,4.1985,4.1908,2.5589,2.8555,2.0997,4.0997,3.003826666666667,11.19555911111111,5150.0,0.084,4.1998,3.795596444444445,14.48919893333333,7531.8,2381.8,-4.1997,2.499,3.7938817777777776,13.811340444444443,3252.1000000000004,4.1393,4.0959,0.010334071481296309
21,98.94781001345362,4.1985,4.1908,2.5561,2.8537,2.0998,4.099,3.0038715555555555,11.193725333333333,5150.0,0.084,4.1998,3.795520711111111,14.486458311111111,7526.1,2376.1000000000004,-4.1997,2.499,3.793735555555556,13.815082666666667,3251.9,4.1356,4.0972,0.009143510250732246
22,98.92477680273996,4.1989,4.1908,2.5573,2.8531,2.0998,4.099,3.0038817777777775,11.193107555555557,5150.0,0.084,4.1998,3.794787555555556,14.4825344,7516.500000000001,2366.500000000001,-4.1997,2.5,3.792852444444444,13.815130666666667,3251.1000000000004,4.1384,4.0978,0.00966735719218028
23,98.90238114944415,4.1985,4.1908,2.5576,2.8518,2.0998,4.099,3.0038875555555555,11.192824888888888,5150.0,0.08398,4.1998,3.7937312000000003,14.47767608888889,7504.6,2354.6000000000004,-4.2001,2.499,3.791993777777778,13.814604444444443,3250.3,4.1369,4.0981,0.00923787528868364
24,98.87849013420468,4.1989,4.1908,2.5576,2.8509,2.0998,4.099,3.003887111111111,11.192608,5150.0,0.084,4.1998,3.7928490666666663,14.473683911111111,7496.400000000001,2346.4000000000005,-4.2001,2.4993,3.7910777777777778,13.81324,3249.5,4.1362,4.0987,0.008928358848598756
25,98.84464163129384,4.1989,4.1911,2.5579,2.8512,2.0998,4.0993,3.0038986666666663,11.192639111111111,5150.0,0.08397,4.1998,3.7919630222222223,14.469960533333332,7496.700000000001,2356.7000000000007,-4.1997,2.4993,3.7897800000000004,13.809299555555555,3248.4,4.1365,4.099,0.008929209229230574
26,98.78466486620452,4.1989,4.1908,2.5582,2.8521,2.0998,4.0984,2.998056,11.170300444444443,5140.0,0.08399,4.1998,3.789835377777778,14.463140977777776,7500.400000000001,2360.4000000000005,-4.1997,2.4996,3.7874804444444448,13.79733777777778,3246.5,4.1356,4.0978,0.009000642903064465
27,98.69439832779122,4.1989,4.1908,2.5595,2.8593,2.0998,4.099,2.998051555555556,11.171861333333334,5140.0,0.084,4.1998,3.788130488888889,14.457861688888888,7506.500000000001,2396.500000000001,-4.1997,2.4993,3.784019555555556,13.779879999999999,3243.6000000000004,4.1365,4.0978,0.009214943924565924
28,98.5184788482792,4.1982,4.1892,2.5607,2.8661,2.0997,4.099,2.9804066666666666,11.110555555555557,5110.0,0.084,4.1995,3.781707377777778,14.445397333333332,7630.8,2520.8,-4.1994,2.4993,3.777274666666666,13.727812444444444,3238.1000000000004,4.1307,4.0876,0.010263370957755851
29,98.50048813714302,4.1985,4.1896,2.5623,2.8658,2.0997,4.0997,2.980390888888889,11.114104888888887,5110.0,0.08399,4.1995,3.779179022222222,14.438422755555555,7622.3,2522.3,-4.1994,2.4993,3.776584888888889,13.728007111111111,3237.5,4.1325,4.0885,0.0104776872886604
30,98.46710331235424,4.1985,4.1896,2.5626,2.8658,2.0995,4.0984,2.9745435555555555,11.090992,5100.0,0.08397,4.1995,3.777927111111111,14.434295466666667,7633.1,2533.1000000000004,-4.1994,2.5,3.775304888888889,13.722816,3236.4,4.1328,4.0882,0.010620564842596556
31,98.43310411405368,4.1985,4.1892,2.561,2.8642,2.0995,4.099,2.9745457777777777,11.092140444444443,5100.0,0.084,4.1995,3.7760305777777776,14.42780728888889,7626.3,2516.3,-4.1994,2.5,3.774001333333333,13.71348266666667,3235.3,4.1359,4.0869,0.01166833357146268
32,98.52507466956558,4.1985,4.1899,2.5589,2.8549,2.0998,4.0984,2.9804446666666666,11.112102222222221,5110.0,0.08399,4.1998,3.7773016888888886,14.427039288888889,7540.1,2420.1000000000004,-4.1997,2.5,3.7775275555555554,13.753154666666667,3238.1000000000004,4.1334,4.0944,0.009286377598399814
33,98.50382661962188,4.1985,4.1905,2.5567,2.8546,2.0997,4.0993,2.9863444444444442,11.13167911111111,5120.0,0.08399,4.1998,3.7788725333333333,14.428644977777777,7540.3,2420.3,-4.1997,2.4993,3.7767128888888886,13.750724444444444,3237.4,4.1372,4.0947,0.010119770459794848
34,98.49206078727444,4.1989,4.1905,2.5592,2.8531,2.0998,4.0993,2.986358,11.132031111111111,5120.0,0.08399,4.1998,3.7780967111111114,14.425664000000001,7544.3,2454.3,-4.1997,2.4996,3.7762617777777776,13.751130666666667,3237.0,4.1375,4.095,0.010119770459794848
35,98.28047286822245,4.1982,4.1892,2.5632,2.8667,2.0997,4.0981,2.968731111111111,11.066018666666668,5090.0,0.084,4.1995,3.774056888888889,14.417787733333332,7649.900000000001,2559.9000000000005,-4.1994,2.4996,3.7681493333333327,13.692531555555556,3230.3,4.1288,4.086,0.010191932180787667
36,98.26863748415671,4.1982,4.1892,2.562,2.8652,2.0997,4.0993,2.9686935555555563,11.071883555555557,5090.0,0.08395,4.1995,3.769703466666667,14.405762844444444,7624.700000000001,2534.7000000000007,-4.1994,2.4993,3.767695555555556,13.695239111111112,3229.9,4.1341,4.0873,0.011144449207029618
37,98.22896982081392,4.1982,4.1892,2.562,2.8661,2.0995,4.0993,2.968691333333333,11.072145777777777,5090.0,0.084,4.1995,3.768855466666667,14.4025088,7629.500000000001,2549.500000000001,-4.1994,2.4993,3.7661746666666667,13.688187555555556,3228.6000000000004,4.1313,4.0869,0.010572938991284574
38,98.16458811356496,4.1982,4.1892,2.5632,2.8701,2.0995,4.0984,2.9628506666666667,11.049376,5080.0,0.08397,4.1995,3.767213155555556,14.397000533333333,7626.500000000001,2536.500000000001,-4.1994,2.499,3.763706222222222,13.673445333333332,3226.5,4.1288,4.0857,0.010263370957755851
39,98.30263668245723,4.1985,4.1899,2.5598,2.8549,2.0997,4.0987,2.968715333333333,11.073491555555556,5090.0,0.084,4.1995,3.7672032,14.39582008888889,7570.3,2470.3,-4.1997,2.4996,3.7689991111111114,13.720618666666667,3230.8,4.1353,4.0928,0.010119770459794637
40,98.27822402933045,4.1985,4.1899,2.5573,2.8546,2.0998,4.0987,2.9746513333333326,11.088744888888888,5100.0,0.084,4.1998,3.769828266666667,14.3968128,7534.3,2434.3,-4.1997,2.4993,3.768063111111111,13.718484444444444,3230.0,4.1331,4.0935,0.009429244946067596
41,98.26917071399708,4.1985,4.1905,2.5561,2.8543,2.0997,4.0987,2.9746568888888887,11.089208888888889,5100.0,0.08399,4.1998,3.769444622222222,14.3956608,7550.000000000001,2470.000000000001,-4.1997,2.4996,3.767716,13.718664888888888,3229.7000000000003,4.1341,4.0938,0.009595923518346603
42,98.06726207574322,4.1982,4.1892,2.5626,2.8679,2.0997,4.0987,2.9629337777777778,11.043996444444444,5080.0,0.08399,4.1995,3.7655488,14.384580266666665,7652.400000000001,2582.4000000000005,-4.1994,2.4993,3.7599746666666665,13.660800888888888,3223.3,4.1291,4.0851,0.0104776872886604
43,98.08749003381836,4.1985,4.1892,2.561,2.8617,2.0995,4.0984,2.9569906666666665,11.029096888888889,5070.0,0.08399,4.1995,3.7616526222222224,14.377965511111112,7614.500000000001,2534.500000000001,-4.1994,2.5,3.760750222222222,13.675745777777777,3223.9,4.1362,4.0879,0.011501643091870111
44,98.04968867491692,4.1982,4.1892,2.5573,2.863,2.0997,4.0997,2.9628875555555556,11.050941333333334,5080.0,0.084,4.1995,3.761809422222222,14.376265955555557,7629.1,2549.1000000000004,-4.1994,2.4993,3.759300888888889,13.665239999999999,3222.7000000000003,4.1291,4.0863,0.010191932180787878
45,98.00683322448492,4.1982,4.1892,2.5632,2.8658,2.0997,4.0993,2.962882,11.05183911111111,5080.0,0.08399,4.1995,3.760705777777778,14.37217137777778,7602.8,2522.8,-4.1994,2.4996,3.7576577777777778,13.658798222222222,3221.3,4.1359,4.0863,0.011811211125399047
46,98.08903176357424,4.1985,4.1896,2.5607,2.8555,2.0997,4.0997,2.9628128888888887,11.054575999999999,5080.0,0.084,4.1998,3.7605585777777777,14.37445831111111,7590.900000000001,2500.9000000000005,-4.1997,2.5,3.760809333333333,13.688427555555556,3223.8,4.1341,4.091,0.010262637807462418
47,98.08926360263528,4.1985,4.1899,2.5601,2.8549,2.0997,4.0993,2.968808,11.069325333333333,5090.0,0.084,4.1998,3.7625173333333333,14.371650844444444,7559.000000000001,2469.000000000001,-4.1997,2.4996,3.7608182222222224,13.691245333333335,3223.8,4.1362,4.0925,0.010405505155129988
48,98.0681778400343,4.1985,4.1899,2.5604,2.8546,2.0997,4.0997,2.9687979999999996,11.069905777777779,5090.0,0.08399,4.1998,3.761743288888889,14.369136355555556,7559.900000000001,2479.9000000000005,-4.1997,2.4996,3.760009777777778,13.689032,3223.1000000000004,4.1341,4.0928,0.009834035764459287
49,97.87542684469123,4.1982,4.1889,2.561,2.8689,2.0997,4.0997,2.962971111111111,11.046451555555555,5080.0,0.08397,4.1995,3.757887644444445,14.354847288888887,7618.900000000001,2558.9000000000005,-4.1994,2.5,3.752619555555556,13.635147555555555,3217.0,4.1319,4.0854,0.011073010430061434
50,97.87288820697296,4.1985,4.1889,2.5632,2.8645,2.0995,4.0993,2.9510744444444446,11.010520888888887,5060.0,0.08399,4.1995,3.753793422222222,14.351921777777777,7649.3,2589.3,-4.1994,2.5,3.7525222222222223,13.639866666666668,3216.9,4.1288,4.0854,0.010334809734724034
51,97.83638514681324,4.1982,4.1889,2.5613,2.8658,2.0997,4.099,2.9511835555555557,11.008782222222223,5060.0,0.08398,4.1995,3.753667911111111,14.349067377777775,7644.8,2584.8,-4.1994,2.4993,3.7511226666666664,13.633470222222222,3215.7000000000003,4.131,4.0854,0.010858694099157096
52,97.80276848296344,4.1985,4.1892,2.557,2.8673,2.0997,4.0993,2.9511493333333334,11.00976711111111,5060.0,0.084,4.1995,3.7525198222222222,14.345493333333334,7636.3,2586.3,-4.1994,2.5,3.749833777777778,13.628266666666667,3214.6000000000004,4.1291,4.0851,0.0104776872886604
53,97.86188744352692,4.1982,4.1892,2.561,2.858,2.0995,4.099,2.945206888888889,10.988977777777778,5050.0,0.084,4.1995,3.7523662222222223,14.348844088888887,7648.000000000001,2578.000000000001,-4.1994,2.4993,3.752100444444444,13.649296,3216.4,4.1297,4.0879,0.009953802924227127
54,97.89753269916078,4.1985,4.1896,2.5567,2.8555,2.0997,4.0984,2.957135555555556,11.027011555555557,5070.0,0.08399,4.1995,3.7546794666666665,14.345191822222224,7560.8,2490.8,-4.1997,2.4996,3.753467111111111,13.662572444444445,3217.5,4.1322,4.091,0.009810224539848061
55,97.8824631601936,4.1985,4.1896,2.5561,2.8546,2.0997,4.0987,2.9571242222222223,11.026954666666668,5070.0,0.084,4.1998,3.7545194666666664,14.34482062222222,7578.400000000001,2508.4000000000005,-4.1997,2.4996,3.7528893333333335,13.661043555555556,3217.0,4.1325,4.091,0.009881658213681952
56,97.72980873045626,4.1982,4.1892,2.5635,2.8676,2.0997,4.0987,2.957149333333333,11.026775111111112,5070.0,0.084,4.1995,3.751972622222222,14.333566577777777,7560.3,2520.3,-4.1994,2.4993,3.747036444444445,13.617672,3212.2000000000003,4.1362,4.086,0.011954088679334991
57,97.67494401666276,4.1982,4.1889,2.5579,2.8661,2.0995,4.0984,2.9394204444444445,10.966667555555556,5040.0,0.08399,4.1995,3.7468071111111114,14.327650133333332,7668.6,2618.6000000000004,-4.1994,2.4993,3.744932888888889,13.608285333333331,3210.4,4.1353,4.0835,0.012335095489831898
58,97.66899734474724,4.1985,4.1889,2.561,2.8652,2.0997,4.0997,2.9453502222222223,10.989368888888889,5050.0,0.08399,4.1995,3.7466300444444447,14.324977777777779,7659.400000000001,2609.4000000000005,-4.1994,2.4993,3.7447048888888887,13.609477333333334,3210.2000000000003,4.1291,4.0845,0.010620564842596556
59,97.65706922505709,4.1985,4.1889,2.5579,2.8645,2.0997,4.0997,2.9453560000000003,10.989462222222222,5050.0,0.084,4.1995,3.746339555555556,14.323689244444443,7657.000000000001,2617.000000000001,-4.1994,2.4993,3.7442475555555563,13.609808888888889,3209.8,4.1359,4.0854,0.012025527456303385
60,97.64369211123544,4.1982,4.1889,2.5613,2.8605,2.0995,4.0997,2.9394524444444445,10.967106666666668,5040.0,0.08395,4.1995,3.745072355555556,14.321470577777777,7712.1,2652.1000000000004,-4.1997,2.499,3.743734666666666,13.61192088888889,3209.3,4.1356,4.0851,0.01202466842869739
61,97.71782265100084,4.1985,4.1896,2.5616,2.8568,2.0997,4.0993,2.9512675555555563,11.008923555555555,5060.0,0.084,4.1998,3.7476352000000004,14.3228544,7576.8,2516.8,-4.1994,2.5,3.746576888888889,13.635980444444444,3211.6000000000004,4.1325,4.0907,0.009953802924227338
62,97.69647027347968,4.1985,4.1896,2.5539,2.8559,2.0997,4.0997,2.9512786666666666,11.007945777777776,5060.0,0.084,4.1998,3.747405155555556,14.32105528888889,7595.700000000001,2535.7000000000007,-4.1997,2.499,3.7457582222222223,13.631714666666669,3210.9,4.1319,4.0894,0.010119770459794637
63,97.7032051982027,4.1985,4.1896,2.5585,2.8528,2.0997,4.0997,2.9512833333333335,11.007882666666667,5060.0,0.08399,4.1998,3.7472543999999997,14.320332800000001,7596.1,2556.1000000000004,-4.1997,2.4993,3.746016444444445,13.638565333333334,3211.1000000000004,4.1325,4.091,0.009881658213681952
64,97.46706552258728,4.1982,4.1886,2.5601,2.8707,2.0995,4.0993,2.9395197777777775,10.964541333333333,5040.0,0.08399,4.1995,3.743663288888889,14.312402488888887,7679.6,2659.6000000000004,-4.1994,2.4993,3.736962666666667,13.572270222222219,3203.6000000000004,4.1322,4.0814,0.012096966233271358
65,97.40290406244632,4.1982,4.1883,2.5598,2.8741,2.0995,4.0987,2.9276751111111112,10.925461333333333,5020.0,0.08397,4.1992,3.7375484444444447,14.297622755555556,7719.3,2699.3,-4.1994,2.4996,3.7345026666666663,13.556782222222223,3201.6000000000004,4.1276,4.0789,0.011596894794494496
66,97.37517611074674,4.1982,4.1886,2.5592,2.8745,2.0995,4.0993,2.9276388888888887,10.927892444444444,5020.0,0.08395999999999999,4.1995,3.7359434666666664,14.293924977777781,7736.400000000001,2706.4000000000005,-4.1994,2.4993,3.733439555555556,13.551454222222224,3200.7000000000003,4.1263,4.0786,0.011358765537933956
67,97.5362926662118,4.1985,4.1892,2.5613,2.858,2.0997,4.099,2.9335613333333335,10.950572444444443,5030.0,0.084,4.1995,3.737839288888889,14.298430577777776,7641.3,2591.3,-4.1994,2.4993,3.7396168888888885,13.603200888888889,3205.7000000000003,4.1319,4.0866,0.010787255322188914
68,97.57841782360155,4.1985,4.1896,2.5595,2.8546,2.0998,4.0993,2.945470888888889,10.98685688888889,5050.0,0.08398,4.1998,3.742260622222222,14.30253368888889,7575.3,2525.3,-4.1997,2.4996,3.741232,13.620600888888887,3207.0,4.1384,4.0907,0.011357954139581364
69,97.54429111381744,4.1985,4.1896,2.561,2.8559,2.0997,4.0993,2.945466222222222,10.986174222222221,5050.0,0.08398,4.1998,3.7419953777777777,14.300953600000001,7593.400000000001,2543.4000000000005,-4.1997,2.4996,3.739923555555556,13.611301333333333,3205.9,4.1328,4.0891,0.010405505155129988
70,97.53872697635263,4.1985,4.1896,2.5564,2.8528,2.0997,4.0997,2.945454444444445,10.987025777777776,5050.0,0.084,4.1998,3.7408384,14.297124977777777,7590.3,2540.3,-4.1997,2.499,3.739710222222222,13.613427555555557,3205.7000000000003,4.1313,4.0891,0.01004833678596096
71,97.55441088883155,4.1985,4.1899,2.5601,2.8515,2.0998,4.0987,2.945505777777778,10.984625777777776,5050.0,0.08399,4.1998,3.741570133333333,14.29674808888889,7551.000000000001,2501.000000000001,-4.1997,2.4996,3.740311555555556,13.622146666666668,3206.2000000000003,4.1322,4.0922,0.009524489844512712
72,97.54853376863436,4.1985,4.1899,2.5576,2.8503,2.0997,4.0987,2.9455266666666664,10.984181333333334,5050.0,0.084,4.1998,3.7414272,14.295550577777778,7547.500000000001,2497.500000000001,-4.1997,2.499,3.740086222222222,13.623050666666666,3206.0,4.1341,4.0925,0.009905469438293178
73,97.53084444827752,4.1989,4.1899,2.5561,2.849,2.0997,4.0987,2.9455328888888888,10.983763555555555,5050.0,0.08398,4.1998,3.740821333333333,14.292484266666666,7532.400000000001,2482.4000000000005,-4.1997,2.4993,3.739408,13.622593777777778,3205.4,4.1328,4.0928,0.0095244898445125
74,97.5219302363808,4.1989,4.1899,2.5551,2.8487,2.0998,4.0987,2.9455377777777776,10.983601777777778,5050.0,0.084,4.1998,3.7404817777777777,14.290825955555556,7540.200000000001,2490.2000000000007,-4.1997,2.4993,3.739066222222222,13.622878222222221,3205.1000000000004,4.1396,4.0935,0.010976974545800898
75,97.51299284057797,4.1989,4.1899,2.5564,2.8475,2.0998,4.0987,2.94554,10.983083555555556,5050.0,0.084,4.1998,3.739900444444445,14.287716977777778,7526.200000000001,2476.2000000000007,-4.1997,2.4996,3.7387235555555556,13.624035555555556,3204.8,4.1347,4.0938,0.00973879086601417
76,97.47251374052156,4.1989,4.1899,2.5595,2.8487,2.0997,4.099,2.945531555555556,10.983128,5050.0,0.084,4.1998,3.739035733333333,14.284364799999999,7532.900000000001,2482.9000000000005,-4.1997,2.4996,3.7371715555555562,13.615175111111112,3203.5,4.1328,4.0928,0.0095244898445125
77,97.4509411158924,4.1985,4.1899,2.5558,2.849,2.0998,4.0993,2.9455266666666664,10.984639111111111,5050.0,0.08395,4.1998,3.737947377777778,14.281577244444446,7543.900000000001,2513.9000000000005,-4.1997,2.4996,3.7363444444444447,13.611061333333332,3202.8,4.1344,4.0925,0.009976903112127069
78,97.40824795280314,4.1985,4.1896,2.5551,2.85,2.0997,4.0987,2.9337811111111107,10.940339555555557,5030.0,0.084,4.1998,3.736813511111111,14.282096355555556,7599.500000000001,2549.500000000001,-4.1997,2.499,3.734707555555556,13.601566222222221,3201.4,4.1362,4.091,0.010762673524299228
79,97.42829043962946,4.1985,4.1899,2.5582,2.8475,2.0998,4.0997,2.9455353333333334,10.985850666666668,5050.0,0.084,4.1998,3.7365152,14.276787200000001,7539.700000000001,2489.7000000000007,-4.1997,2.5,3.7354760000000002,13.611488,3202.0,4.1353,4.0935,0.009953091887515843
80,97.43369228975152,4.1989,4.1899,2.5558,2.8456,2.0998,4.0993,2.945551111111111,10.984433777777777,5050.0,0.08397,4.1998,3.7366435555555553,14.275544177777778,7529.400000000001,2479.4000000000005,-4.1997,2.499,3.735683111111111,13.615737777777777,3202.1000000000004,4.135,4.0944,0.00966735719218028
81,97.41249060762004,4.1989,4.1899,2.5579,2.8453,2.0998,4.0993,2.945558,10.983578666666666,5050.0,0.08399,4.1998,3.736141511111111,14.272315733333333,7505.000000000001,2455.000000000001,-4.1997,2.4987,3.7348702222222223,13.613930666666667,3201.4,4.1378,4.0947,0.01026263780746263
82,97.392065586343,4.1989,4.1899,2.5585,2.8453,2.0998,4.0997,2.9455573333333334,10.984012444444444,5050.0,0.084,4.1998,3.7354496,14.270038755555555,7509.500000000001,2459.500000000001,-4.2001,2.4993,3.734087111111111,13.611064888888889,3200.7000000000003,4.1403,4.0944,0.010928311230684887
83,97.362668393404,4.1989,4.1899,2.5585,2.8462,2.0998,4.0997,2.945559777777778,10.98416888888889,5050.0,0.08395,4.1998,3.7345568,14.266612622222224,7521.000000000001,2481.000000000001,-4.2001,2.499,3.73296,13.604866666666668,3199.8,4.135,4.0941,0.009737863384205068
84,97.33109191329127,4.1989,4.1899,2.5573,2.8466,2.0998,4.0987,2.939718888888889,10.961687111111111,5040.0,0.08399,4.1998,3.733293155555556,14.263034311111111,7522.900000000001,2492.9000000000005,-4.1997,2.499,3.731749333333333,13.598952888888887,3198.8,4.1328,4.0931,0.009453056170678821
85,97.15641277275576,4.1985,4.1892,2.557,2.859,2.0997,4.0987,2.933864888888889,10.93873422222222,5030.0,0.08399,4.1995,3.729443911111111,14.249560177777775,7603.700000000001,2593.7000000000007,-4.1994,2.4993,3.7250520000000003,13.546769777777778,3193.3,4.1322,4.0851,0.0112158879839978
86,97.09735756793408,4.1982,4.1889,2.557,2.8617,2.0997,4.0984,2.922059777777778,10.902192,5010.0,0.084,4.1995,3.725415466666667,14.245991822222223,7639.700000000001,2629.7000000000007,-4.1994,2.5,3.7227877777777776,13.535105777777776,3191.4,4.1338,4.0835,0.011977901604991192
87,97.07309561019692,4.1985,4.1889,2.5626,2.8611,2.0997,4.099,2.9220511111111107,10.90367911111111,5010.0,0.08395,4.1995,3.723752888888889,14.240867555555557,7649.500000000001,2639.500000000001,-4.1997,2.4996,3.7218575555555553,13.531563555555556,3190.6000000000004,4.1288,4.0832,0.010857918422744554
88,97.0488104685537,4.1985,4.1889,2.5601,2.8611,2.0995,4.0993,2.9220357777777775,10.90430311111111,5010.0,0.08399,4.1995,3.7229454222222222,14.238363022222222,7655.000000000001,2645.000000000001,-4.1994,2.5,3.720926444444444,13.528513777777778,3189.8,4.1297,4.0829,0.011144449207029406
89,97.12782701653036,4.1985,4.1892,2.5564,2.8518,2.0997,4.0997,2.9220046666666666,10.905608,5010.0,0.08395,4.1998,3.7239452444444447,14.243764622222225,7635.200000000001,2605.2000000000007,-4.1997,2.4993,3.7239560000000003,13.555843555555555,3192.2000000000003,4.1319,4.0873,0.010619806176631658
90,97.16188417459615,4.1985,4.1896,2.5585,2.85,2.0998,4.0997,2.9338426666666666,10.944641777777775,5030.0,0.084,4.1998,3.7263626666666667,14.242430577777775,7562.900000000001,2532.9000000000005,-4.1997,2.4993,3.725261777777778,13.566783111111112,3193.3,4.1338,4.0897,0.010500750053575316
91,97.14712182238486,4.1985,4.1896,2.5585,2.849,2.0998,4.0997,2.933841777777778,10.94407288888889,5030.0,0.084,4.1998,3.726121955555555,14.24091448888889,7564.400000000001,2534.4000000000005,-4.1997,2.4993,3.724695777777778,13.565902222222224,3192.8,4.1347,4.09,0.010643617401242884
92,97.0071200094034,4.1985,4.1892,2.5635,2.8627,2.0998,4.0997,2.9338684444444443,10.944024888888888,5030.0,0.08399,4.1995,3.723780266666666,14.230758400000001,7545.000000000001,2545.000000000001,-4.1994,2.4996,3.719328,13.52416088888889,3188.4,4.1291,4.0851,0.0104776872886604
93,96.92089906260512,4.1982,4.1886,2.5598,2.8624,2.0995,4.0997,2.916188,10.88408888888889,5000.0,0.084,4.1995,3.717888711111111,14.221761422222222,7659.3,2659.3,-4.1994,2.4993,3.7160222222222226,13.506342222222221,3185.6000000000004,4.1353,4.0814,0.012835166928608758
94,96.89364638098068,4.1982,4.1886,2.5641,2.8636,2.0997,4.0997,2.916197777777778,10.884132444444443,5000.0,0.084,4.1995,3.7171761777777776,14.21884302222222,7667.500000000001,2677.500000000001,-4.1994,2.5,3.7149773333333327,13.501708444444445,3184.7000000000003,4.1294,4.0807,0.011596894794494496
95,96.8756324859384,4.1982,4.1886,2.5589,2.8633,2.0997,4.0984,2.9103842222222225,10.861251555555556,4990.0,0.084,4.1995,3.7162303999999997,14.216004266666669,7673.700000000001,2683.7000000000007,-4.1994,2.4996,3.7142866666666667,13.498858666666669,3184.1000000000004,4.1294,4.0804,0.01166833357146268
96,96.91706212614504,4.1985,4.1886,2.5613,2.8546,2.0997,4.099,2.9103557777777778,10.862289777777779,4990.0,0.08399,4.1995,3.715887644444445,14.216219022222221,7713.900000000001,2703.9000000000005,-4.1997,2.4993,3.715875111111111,13.517039111111112,3185.3,4.1297,4.0829,0.011143653118079693
97,97.0009299064738,4.1985,4.1896,2.5573,2.8509,2.0997,4.0987,2.922160444444444,10.901813333333333,5010.0,0.08397,4.1998,3.7197824,14.221034666666666,7581.700000000001,2571.7000000000007,-4.1997,2.499,3.7190906666666663,13.54148088888889,3188.0,4.1356,4.0885,0.011215086791913794
98,96.97948479332824,4.1985,4.1892,2.5589,2.8509,2.0998,4.0987,2.9221866666666667,10.900454222222224,5010.0,0.08399,4.1998,3.7199036444444444,14.22000497777778,7578.500000000001,2568.500000000001,-4.1997,2.4993,3.718268444444445,13.538405333333333,3187.3,4.1307,4.0882,0.010119770459794848
99,96.90374297208866,4.1985,4.1892,2.5595,2.8611,2.0998,4.0987,2.922191111111111,10.900456888888888,5010.0,0.084,4.1998,3.7192856888888888,14.21735111111111,7571.000000000001,2591.000000000001,-4.1994,2.5,3.715364444444445,13.518187555555556,3184.9,4.131,4.0888,0.010049054626851512
100,96.750004694741,4.1982,4.1883,2.562,2.8661,2.0995,4.0984,2.9045004444444444,10.839902222222225,4980.0,0.084,4.1995,3.712688,14.204923733333331,7713.8,2733.8,-4.1994,2.4993,3.7094699999999996,13.4754,3180.0,4.1254,4.0783,0.0112158879839978
101,96.74439998544052,4.1982,4.1883,2.562,2.8639,2.0997,4.0987,2.904470888888889,10.841644444444444,4980.0,0.084,4.1995,3.7108945777777778,14.199156622222224,7679.6,2699.6000000000004,-4.1994,2.4996,3.709255111111111,13.477921777777778,3179.8,4.126,4.0792,0.011144449207029618
102,96.73902711520104,4.1982,4.1883,2.5582,2.8633,2.0995,4.0984,2.904535111111112,10.840532444444444,4980.0,0.08399,4.1995,3.710840888888889,14.1973888,7682.8,2702.8,-4.1994,2.4996,3.709049111111111,13.479699555555557,3179.6000000000004,4.126,4.0798,0.011001571653093463
103,96.72139575460947,4.1982,4.1883,2.5623,2.8599,2.0997,4.099,2.904545777777778,10.841261333333334,4980.0,0.08399,4.1995,3.709392711111111,14.192315733333333,7699.500000000001,2699.500000000001,-4.1994,2.4993,3.708373111111111,13.472896,3179.0,4.1251,4.077,0.01145401724055813
104,96.85499880950644,4.1985,4.1892,2.557,2.8515,2.0998,4.0993,2.916277333333333,10.88383911111111,5000.0,0.084,4.1998,3.713349333333333,14.201282844444444,7601.8,2601.8,-4.1997,2.5,3.713495555555556,13.519587555555557,3183.2000000000003,4.1307,4.0869,0.010429316379741425
105,96.83936126483974,4.1985,4.1892,2.5576,2.8512,2.0998,4.0987,2.9163475555555562,10.880158222222223,5000.0,0.084,4.1998,3.7144590222222225,14.20163413333333,7598.000000000001,2598.000000000001,-4.1997,2.499,3.712896,13.516125333333331,3182.7000000000003,4.1294,4.0866,0.010191204133628739
106,96.79677822530444,4.1985,4.1892,2.562,2.8552,2.0997,4.0987,2.9163475555555562,10.880034666666667,5000.0,0.084,4.1998,3.713940977777778,14.19930168888889,7593.3,2613.3,-4.1997,2.4996,3.7112633333333327,13.51184,3181.3,4.1297,4.0873,0.01009595923518341
107,96.594852199121,4.1982,4.188,2.5576,2.8679,2.0997,4.0997,2.90454,10.840611555555554,4980.0,0.08399,4.1995,3.708240355555556,14.1872896,7721.900000000001,2751.9000000000005,-4.1994,2.5,3.703521333333333,13.4506,3174.9,4.1251,4.077,0.01145401724055813
108,96.57971310843554,4.1982,4.1883,2.5564,2.8667,2.0995,4.0993,2.898628888888889,10.821956444444444,4970.0,0.08397,4.1995,3.7046350222222224,14.178395022222224,7731.900000000001,2761.9000000000005,-4.1994,2.4993,3.7029408888888886,13.448611555555555,3174.4,4.1341,4.0764,0.013740058103538727
109,96.57713389888156,4.1985,4.1883,2.5564,2.8658,2.0995,4.099,2.8986724444444443,10.821616,4970.0,0.084,4.1995,3.704647111111111,14.177740799999999,7717.3,2747.3,-4.1994,2.4993,3.702842,13.451374222222224,3174.3,4.1276,4.0776,0.01190646282802301
110,96.52752613579696,4.1982,4.1883,2.5601,2.8698,2.0997,4.099,2.898680444444444,10.821431111111114,4970.0,0.084,4.1995,3.703533866666666,14.172846933333334,7714.900000000001,2734.9000000000005,-4.1994,2.5,3.70094,13.436126222222224,3172.7000000000003,4.1269,4.0755,0.012239843787207723
111,96.69600358144982,4.1985,4.1889,2.5567,2.8528,2.0997,4.0993,2.904568888888889,10.844014222222222,4980.0,0.08399,4.1998,3.7051999999999996,14.176927288888889,7640.500000000001,2650.500000000001,-4.1997,2.4996,3.7073995555555563,13.49164266666667,3178.0,4.1285,4.0845,0.010476938828963877
112,96.69300126560944,4.1985,4.1889,2.5607,2.8531,2.0997,4.099,2.9104795555555563,10.859769777777778,4990.0,0.08399,4.1995,3.708814577777778,14.18272568888889,7628.3,2638.3,-4.1997,2.499,3.707284444444445,13.49135022222222,3177.9,4.1328,4.0848,0.011429387813415043
113,96.67483087920095,4.1985,4.1889,2.5585,2.8528,2.0997,4.0993,2.910476,10.860399111111112,4990.0,0.084,4.1998,3.708066844444445,14.180272355555557,7620.500000000001,2640.500000000001,-4.1997,2.4996,3.7065877777777776,13.489769777777777,3177.3,4.1344,4.0851,0.011738933733362041
114,96.48850762182506,4.1982,4.1883,2.5651,2.8683,2.0997,4.0987,2.904673555555556,10.83596622222222,4980.0,0.084,4.1995,3.7040704,14.163999288888888,7680.000000000001,2730.000000000001,-4.1994,2.5,3.699444,13.43660533333333,3171.4,4.1294,4.077,0.012477973043768265
115,96.38697370504552,4.1982,4.188,2.5654,2.8738,2.0995,4.0981,2.8869186666666664,10.777864888888889,4950.0,0.084,4.1995,3.6986588444444446,14.158371555555556,7761.8,2811.8,-4.1994,2.4993,3.695551111111111,13.411404444444445,3168.1000000000004,4.1269,4.073,0.012835166928608758
116,96.34313293860416,4.1982,4.1877,2.561,2.8757,2.0995,4.0993,2.886833333333333,10.781529777777777,4950.0,0.08397,4.1995,3.6961923555555556,14.1528448,7788.200000000001,2848.2000000000007,-4.1994,2.5,3.6938702222222224,13.401826666666667,3166.7000000000003,4.1254,4.0718,0.012763728151640785
117,96.45823523643064,4.1982,4.188,2.5623,2.8599,2.0995,4.0984,2.881002,10.759155555555555,4940.0,0.084,4.1995,3.696778311111111,14.157139911111111,7808.1,2828.1000000000004,-4.1994,2.499,3.698283333333333,13.439387555555557,3170.3,4.1248,4.0767,0.01145401724055813
118,96.59627800934636,4.1985,4.1889,2.5604,2.8524,2.0997,4.0993,2.904629111111111,10.841924444444444,4980.0,0.084,4.1998,3.7033699555555555,14.1667456,7637.200000000001,2657.2000000000007,-4.1997,2.5,3.703576,13.479228444444445,3174.7000000000003,4.1288,4.0848,0.010476938828963877
119,96.56836458639796,4.1985,4.1889,2.5576,2.8537,2.0998,4.099,2.9046835555555557,10.838065777777778,4980.0,0.08399,4.1998,3.7041518222222223,14.165772800000001,7632.8,2652.8,-4.1997,2.5,3.7025057777777777,13.472821333333332,3173.8,4.1344,4.0842,0.011953234754863502
120,96.55011885229464,4.1985,4.1889,2.5598,2.8534,2.0997,4.0993,2.9046666666666665,10.839726222222222,4980.0,0.084,4.1998,3.703058488888889,14.163093333333334,7634.3,2654.3,-4.1997,2.499,3.701806222222222,13.469895111111112,3173.2000000000003,4.1294,4.0835,0.010929352096578445
121,96.57591674381112,4.1985,4.1892,2.557,2.85,2.0998,4.0987,2.9046713333333334,10.839097777777775,4980.0,0.084,4.1998,3.703366044444445,14.163264,7603.000000000001,2623.000000000001,-4.1997,2.4993,3.7027953333333334,13.481022222222222,3174.0,4.135,4.086,0.011667500059527939
122,96.58650019694728,4.1985,4.1892,2.5564,2.849,2.0998,4.0984,2.904713777777778,10.836973333333331,4980.0,0.08399,4.1998,3.704253155555556,14.164366222222224,7605.8,2625.8,-4.1997,2.4996,3.703201111111111,13.48560533333333,3174.3,4.1297,4.0869,0.010191204133628527
123,96.58386302762804,4.1985,4.1892,2.5601,2.8478,2.0998,4.0981,2.904722222222222,10.836407999999999,4980.0,0.08399,4.1998,3.703934933333333,14.162247111111112,7590.1,2600.1000000000004,-4.2001,2.4996,3.7031,13.487816888888888,3174.2000000000003,4.1325,4.0876,0.010690221661389051
124,96.57535453408812,4.1985,4.1896,2.5576,2.8472,2.0998,4.0997,2.910555111111112,10.859652444444444,4990.0,0.08399,4.1998,3.703744,14.16062151111111,7576.500000000001,2586.500000000001,-4.1997,2.5,3.702773777777778,13.488193777777779,3173.9,4.1307,4.0882,0.010119770459794848
125,96.57185956024304,4.1985,4.1896,2.5573,2.8466,2.0998,4.0997,2.910554666666667,10.859387555555557,4990.0,0.08397,4.1998,3.703558755555556,14.1595264,7583.3,2593.3,-4.1997,2.4996,3.7026397777777778,13.489077333333332,3173.8,4.1328,4.0885,0.010548372502797767
126,96.54026569220072,4.1985,4.1896,2.5561,2.8478,2.0998,4.0997,2.910555111111112,10.859156444444444,4990.0,0.08399,4.1998,3.702795377777778,14.156076088888888,7579.6,2599.6000000000004,-4.1997,2.4993,3.701428444444444,13.481830222222225,3172.8,4.1328,4.0879,0.010691239850465337
127,96.4996243048016,4.1989,4.1892,2.5573,2.8487,2.0997,4.099,2.904704888888889,10.837049777777779,4980.0,0.08397,4.1998,3.701373155555556,14.152521955555557,7589.700000000001,2609.7000000000007,-4.1997,2.5,3.699870222222222,13.473865777777775,3171.5,4.1297,4.0869,0.010191204133628527
128,96.33739492184358,4.1985,4.1886,2.5564,2.863,2.0998,4.099,2.904698888888889,10.837905777777777,4980.0,0.084,4.1995,3.697755733333333,14.138645333333335,7618.000000000001,2668.000000000001,-4.1994,2.4993,3.693650222222222,13.424312,3166.4,4.1297,4.0798,0.011882649902367018
129,96.27615463387164,4.1985,4.1883,2.5626,2.8624,2.0995,4.099,2.887007111111111,10.778070222222224,4950.0,0.08397,4.1995,3.692980977777778,14.134098488888888,7710.400000000001,2760.4000000000005,-4.1994,2.499,3.6913022222222223,13.413795555555556,3164.4,4.135,4.0776,0.013668619326570333
130,96.2546515609608,4.1982,4.1883,2.5579,2.8624,2.0995,4.099,2.8870328888888888,10.778016888888889,4950.0,0.08399,4.1995,3.6920536888888886,14.130166044444444,7717.900000000001,2767.9000000000005,-4.1994,2.499,3.6904777777777777,13.409148444444444,3163.7000000000003,4.1285,4.0764,0.01240653426680008
131,96.23332236734574,4.1982,4.188,2.5595,2.8621,2.0995,4.0987,2.8870084444444446,10.778773333333332,4950.0,0.084,4.1995,3.6913745777777778,14.1282176,7725.400000000001,2785.4000000000005,-4.1994,2.499,3.68966,13.406489777777777,3163.0,4.1319,4.0764,0.013216173739105665
132,96.29925160032708,4.1985,4.1883,2.5601,2.8531,2.0995,4.0987,2.8810991111111113,10.75643911111111,4940.0,0.08399,4.1998,3.692144355555556,14.134240711111111,7762.200000000001,2792.2000000000007,-4.1994,2.5,3.692187777777778,13.429751111111111,3165.0,4.1276,4.0792,0.011525456017526314
133,96.38574495802206,4.1985,4.1889,2.5579,2.8503,2.0997,4.099,2.8988155555555553,10.818538666666667,4970.0,0.08399,4.1998,3.6963761777777777,14.138140444444444,7619.200000000001,2649.2000000000007,-4.1997,2.4993,3.695504,13.452226666666668,3167.8,4.1375,4.0845,0.012619949043979317
134,96.34935202141637,4.1985,4.1889,2.5567,2.8503,2.0997,4.0993,2.8988224444444444,10.817952,4970.0,0.08397,4.1998,3.695536,14.13424213333333,7620.500000000001,2650.500000000001,-4.1997,2.5,3.6941086666666667,13.447187555555557,3166.6000000000004,4.1285,4.0842,0.010548372502797767
135,96.26173424427536,4.1985,4.1886,2.5607,2.8633,2.0998,4.0993,2.8988404444444447,10.818190222222222,4970.0,0.08399,4.1998,3.694867555555556,14.131599644444444,7601.700000000001,2661.7000000000007,-4.1994,2.4996,3.690749333333333,13.415404444444444,3163.9,4.1297,4.0807,0.011668333571462469
136,96.14168797847236,4.1982,4.188,2.5644,2.8636,2.0995,4.099,2.8811066666666667,10.75776711111111,4940.0,0.084,4.1995,3.688146488888889,14.118636088888888,7752.000000000001,2812.000000000001,-4.1994,2.4996,3.6861466666666667,13.390560888888889,3160.0,4.1245,4.0749,0.011811211125398836
137,96.12942948812022,4.1982,4.188,2.5604,2.8636,2.0997,4.0987,2.8811419999999996,10.757962666666666,4940.0,0.08398,4.1995,3.6874712888888888,14.115581155555555,7721.1,2781.1000000000004,-4.1994,2.4996,3.6856766666666663,13.390125333333332,3159.6000000000004,4.1272,4.0755,0.012311282564175907
138,96.11776218737371,4.1985,4.188,2.5638,2.8627,2.0997,4.099,2.881144888888889,10.757876444444443,4940.0,0.08399,4.1995,3.686857244444445,14.113001244444444,7736.8,2796.8,-4.1994,2.4993,3.685229333333333,13.389565333333334,3159.2000000000003,4.1248,4.0755,0.011739772348430651
139,96.14044763949585,4.1982,4.188,2.5601,2.8537,2.0995,4.0997,2.881159777777778,10.758453333333332,4940.0,0.084,4.1995,3.685926044444445,14.110084266666668,7757.500000000001,2797.500000000001,-4.1997,2.4993,3.686099111111111,13.402129777777779,3159.8,4.1248,4.0755,0.01173893373336183
140,96.26785479548666,4.1985,4.1889,2.5613,2.8503,2.0998,4.0987,2.8930066666666665,10.79705333333333,4960.0,0.08397,4.1998,3.691636266666667,14.121069511111111,7620.3,2660.3,-4.1997,2.4996,3.690984,13.438386666666668,3163.9,4.1288,4.0848,0.010476938828963877
141,96.23383820925656,4.1985,4.1889,2.5567,2.8503,2.0997,4.0993,2.8929988888888887,10.796800888888887,4960.0,0.084,4.1998,3.6911790222222223,14.119358577777776,7639.000000000001,2679.000000000001,-4.1997,2.4993,3.6896797777777777,13.429968888888888,3162.8,4.1291,4.0829,0.011000785770412124
142,96.16542250234563,4.1985,4.1889,2.561,2.859,2.0998,4.0993,2.8930035555555556,10.79714311111111,4960.0,0.084,4.1998,3.6906314666666664,14.117381688888889,7638.000000000001,2708.000000000001,-4.1994,2.4993,3.687056666666667,13.416475555555557,3160.6000000000004,4.1294,4.0832,0.011001571653093463
