Repository: simonapepe/HKUST-dataset

# HKUST-dataset
This repository contains cycling data from 5 different batches of lithium-ion batteries

File: MOLICEL/H24_DataSet.csv (part 2 of 11)
H24_Cycle_Num,H24_Cycle_Life(%),H24_C_Rest_Start_Volt(V),H24_C_Rest_End_Volt(V),H24_D_Rest_Start_Volt(V),H24_D_Rest_End_Volt(V),H24_CC_Chg_Cur(A),H24_CC_Chg_Volt(V),H24_CC_Chg_CapaCity(Ah),H24_CC_Chg_Energy(Wh),H24_CC_Chg_Time(s),H24_CCCV_Chg_Cur(A),H24_CCCV_Chg_Volt(V),H24_CCCV_Chg_CapaCity(Ah),H24_CCCV_Chg_Energy(Wh),H24_CCCV_Chg_Time(s),H24_CV_Chg_Time(s),H24_CC_Dischg_Cur(A),H24_CC_Dischg_Volt(V),H24_CC_Dischg_CapaCity(Ah),H24_CC_Dischg_Energy(Wh),H24_CC_Dischg_Time(s),H24_Volt_CC_DChg_00s,H24_Volt_CC_DChg_10s,H24_Rin(ohm)
143,96.01403739146744,4.1982,4.188,2.5641,2.8633,2.0995,4.0987,2.8753257777777774,10.735666666666667,4930.0,0.08397,4.1995,3.6841859555555563,14.104354133333334,7775.200000000001,2845.2000000000007,-4.1997,2.5,3.6812524444444437,13.372386666666667,3155.8,4.1338,4.0736,0.014334357215991626
144,96.00795161611532,4.1982,4.188,2.5623,2.8645,2.0997,4.0987,2.875343333333333,10.736107555555556,4930.0,0.08397,4.1995,3.6832704,14.100654933333331,7756.500000000001,2826.500000000001,-4.1994,2.4996,3.681019111111111,13.37340088888889,3155.6000000000004,4.1248,4.0752,0.011811211125398836
145,95.986674586289,4.1982,4.1877,2.562,2.8636,2.0997,4.099,2.8753142222222223,10.737235555555557,4930.0,0.08399,4.1995,3.6820366222222223,14.097008355555555,7756.000000000001,2826.000000000001,-4.1994,2.499,3.680203333333333,13.370147555555555,3154.9,4.1279,4.0742,0.012787541077296776
146,95.9559153388664,4.1982,4.1877,2.5623,2.8627,2.0997,4.0993,2.8753404444444444,10.737137777777779,4930.0,0.084,4.1995,3.6803968,14.090114844444445,7773.6,2833.6000000000004,-4.1994,2.4996,3.679024,13.35809066666667,3153.9,4.1229,4.0711,0.012335095489831686
147,96.12728497680564,4.1985,4.1886,2.5576,2.8506,2.0997,4.0984,2.881258,10.757431111111114,4940.0,0.084,4.1998,3.684637155555556,14.101949155555555,7674.000000000001,2724.000000000001,-4.1997,2.4996,3.685594444444445,13.413470222222223,3159.3,4.1272,4.0817,0.010834107198133328
148,96.10255354496994,4.1985,4.1886,2.562,2.8528,2.0997,4.0993,2.887124666666667,10.776428444444443,4950.0,0.084,4.1998,3.6865088,14.1043072,7662.500000000001,2712.500000000001,-4.1997,2.4996,3.6846462222222223,13.407473777777776,3158.5,4.1316,4.0814,0.01195323475486329
149,96.08140402662718,4.1985,4.1886,2.557,2.8528,2.0997,4.0993,2.8871402222222224,10.776983111111111,4950.0,0.08399,4.1998,3.685460977777778,14.10047288888889,7646.900000000001,2726.9000000000005,-4.1994,2.4993,3.683835333333333,13.406636444444445,3157.8,4.1279,4.0817,0.011001571653093463
150,95.8798489429414,4.1982,4.1877,2.5567,2.8655,2.0995,4.0981,2.8694848888888886,10.712187555555555,4920.0,0.084,4.1995,3.680718577777778,14.090944,7793.400000000001,2873.4000000000005,-4.1994,2.4993,3.6761075555555554,13.34879288888889,3151.4,4.1245,4.0718,0.012549411820736447
151,95.91734891106351,4.1982,4.188,2.5604,2.8627,2.0997,4.0984,2.869499555555556,10.715392,4920.0,0.08397,4.1995,3.678895644444444,14.086067199999999,7754.400000000001,2834.4000000000005,-4.1994,2.4993,3.6775453333333337,13.361207111111112,3152.6000000000004,4.1245,4.0745,0.01190646282802322
152,95.90492813336866,4.1982,4.188,2.5536,2.8624,2.0995,4.0984,2.869486888888889,10.714412444444445,4920.0,0.084,4.1995,3.6786862222222223,14.08431928888889,7756.200000000001,2826.2000000000007,-4.1994,2.4993,3.677069111111111,13.358907555555556,3152.2000000000003,4.1254,4.0739,0.012263656712863714
153,95.85673458855638,4.1982,4.1877,2.5654,2.8664,2.0995,4.0997,2.875367777777778,10.738458666666668,4930.0,0.08397,4.1995,3.677482311111111,14.079089777777776,7744.3,2804.3,-4.1994,2.4996,3.675221333333333,13.345741333333331,3150.6000000000004,4.1282,4.0724,0.013287612516073636
154,96.0277158960684,4.1985,4.1886,2.5589,2.85,2.0997,4.0997,2.8812995555555556,10.759952,4940.0,0.084,4.1998,3.679487644444445,14.083168711111112,7662.900000000001,2722.9000000000005,-4.1997,2.499,3.681776888888889,13.398787555555556,3156.0,4.1365,4.0811,0.013191418434650016
155,96.01556752927026,4.1985,4.1886,2.5595,2.8512,2.0997,4.0984,2.881346666666667,10.753614222222222,4940.0,0.084,4.1998,3.682758755555556,14.089790577777778,7652.700000000001,2712.7000000000007,-4.1997,2.5,3.681311111111111,13.396903111111111,3155.6000000000004,4.1263,4.0817,0.010619806176631658
156,96.00672286909186,4.1985,4.1886,2.5613,2.8506,2.0998,4.0987,2.8813484444444444,10.754540444444444,4940.0,0.084,4.1998,3.6821660444444446,14.088260266666666,7652.400000000001,2732.4000000000005,-4.1997,2.499,3.680972,13.39611111111111,3155.3,4.1341,4.0817,0.012477081696311747
157,95.78596571517598,4.1982,4.1877,2.5561,2.8661,2.0997,4.0981,2.8695924444444443,10.709971555555557,4920.0,0.08399,4.1995,3.677432177777778,14.074289777777778,7760.8,2850.8,-4.1994,2.499,3.6725079999999997,13.333824,3148.3,4.1232,4.0714,0.012335095489831898
158,95.79019098206332,4.1985,4.1877,2.5654,2.8642,2.0997,4.0984,2.863653555555556,10.694449777777779,4910.0,0.084,4.1995,3.674049777777778,14.069614933333334,7769.3,2859.3,-4.1994,2.4996,3.67267,13.340085333333333,3148.4,4.1248,4.0727,0.012406534266799869
159,95.79091547912904,4.1985,4.1877,2.5651,2.8627,2.0995,4.0984,2.863650222222222,10.694314666666667,4910.0,0.084,4.1995,3.674240711111111,14.070229333333332,7754.6,2844.6000000000004,-4.1994,2.4996,3.672697777777778,13.340871111111111,3148.4,4.1223,4.0727,0.011811211125398836
160,95.75689889289892,4.1985,4.188,2.562,2.8661,2.0995,4.0981,2.8636875555555563,10.693489777777778,4910.0,0.08397,4.1995,3.6737948444444446,14.067190044444443,7756.8,2836.8,-4.1994,2.4996,3.6713935555555555,13.333694222222222,3147.3,4.1344,4.0727,0.014692575129780467
161,95.89101199373016,4.1985,4.1883,2.5523,2.8521,2.0998,4.0984,2.869541777777778,10.718286222222225,4920.0,0.08398,4.1998,3.675071288888889,14.072216177777777,7695.3,2765.3,-4.1997,2.4996,3.676535555555556,13.374940444444444,3151.5,4.1279,4.0789,0.01166750005952815
162,95.89703980931702,4.1985,4.1886,2.5561,2.8521,2.0998,4.0984,2.875519555555556,10.732879111111112,4930.0,0.084,4.1998,3.677864533333333,14.073080888888889,7668.000000000001,2738.000000000001,-4.1997,2.4993,3.676766666666667,13.37653688888889,3151.7000000000003,4.1362,4.0798,0.013429530680762913
163,95.88167467554705,4.1985,4.1883,2.5514,2.8515,2.0998,4.0984,2.875495111111112,10.73366222222222,4930.0,0.084,4.1998,3.6773870222222222,14.072014222222222,7659.200000000001,2719.2000000000007,-4.1997,2.4987,3.676177555555556,13.375110222222222,3151.2000000000003,4.1365,4.0798,0.013500964354596804
164,95.763083199852,4.1985,4.1883,2.5536,2.8655,2.0998,4.0997,2.881346666666667,10.757168,4940.0,0.084,4.1995,3.6754894222222223,14.063125333333332,7614.000000000001,2714.000000000001,-4.1994,2.4993,3.6716306666666663,13.337514666666666,3147.5,4.1248,4.0745,0.011977901604991192
165,95.59229315956532,4.1976,4.1874,2.5657,2.8717,2.0995,4.0987,2.8577826666666666,10.673576888888888,4900.0,0.084,4.1995,3.668014577777778,14.048541866666666,7787.700000000001,2897.7000000000007,-4.199,2.499,3.665082444444444,13.297387555555558,3142.0,4.1328,4.0671,0.015646582519647453
166,95.55230092153708,4.1982,4.1874,2.5579,2.8741,2.0997,4.0984,2.851896,10.654149333333333,4890.0,0.084,4.1995,3.6658339555555552,14.044956444444445,7837.500000000001,2947.500000000001,-4.199,2.4993,3.663549111111111,13.287980444444443,3140.7000000000003,4.1207,4.0656,0.013122171945701446
167,95.60168264153717,4.1982,4.1871,2.5576,2.8605,2.0995,4.099,2.8518866666666667,10.65563466666667,4890.0,0.08399,4.1995,3.664402488888889,14.0407168,7836.500000000001,2916.500000000001,-4.1994,2.4993,3.665442444444445,13.306081777777775,3142.2000000000003,4.1207,4.0656,0.013120922036481492
168,95.810094365453,4.1985,4.1883,2.5558,2.85,2.0997,4.0987,2.8696253333333335,10.715578666666666,4920.0,0.084,4.1998,3.672548266666666,14.058480355555556,7673.400000000001,2743.4000000000005,-4.1997,2.4993,3.673433111111111,13.366449777777778,3148.8,4.1291,4.0792,0.011881801081029611
169,95.80994946603988,4.1985,4.1886,2.5545,2.8512,2.0998,4.0987,2.875522666666667,10.733684444444442,4930.0,0.084,4.1998,3.674820977777778,14.061117155555555,7669.400000000001,2739.4000000000005,-4.1997,2.4996,3.673427555555556,13.365783111111112,3148.8,4.1294,4.0795,0.011881801081029611
170,95.7886840281666,4.1985,4.1886,2.5576,2.8509,2.0997,4.0993,2.875522,10.735105777777777,4930.0,0.08399,4.1998,3.6738261333333333,14.058747733333334,7674.000000000001,2744.000000000001,-4.2001,2.4993,3.672612222222222,13.362407111111112,3148.1000000000004,4.1257,4.0795,0.010999738101473724
171,95.81760015505397,4.1985,4.1886,2.5613,2.8475,2.1,4.099,2.875521333333333,10.73519822222222,4930.0,0.084,4.1998,3.6742094222222224,14.060171377777781,7650.000000000001,2720.000000000001,-4.2001,2.4993,3.673720888888889,13.373994666666668,3149.0,4.1344,4.0814,0.012618747172686347
172,95.8214892553028,4.1985,4.1889,2.5533,2.8469,2.0998,4.0987,2.875581111111111,10.732650666666666,4930.0,0.08399,4.1998,3.674685866666666,14.059023644444444,7647.400000000001,2717.4000000000005,-4.2001,2.499,3.67387,13.37576,3149.1000000000004,4.1269,4.082,0.010690221661389051
173,95.81518902881922,4.1985,4.1886,2.5582,2.8459,2.1,4.0984,2.875591111111112,10.732469333333333,4930.0,0.084,4.1998,3.674429511111111,14.057627022222224,7635.900000000001,2705.9000000000005,-4.2001,2.4993,3.673628444444445,13.376959999999999,3148.9,4.1272,4.0823,0.010690221661389051
174,95.8125112876643,4.1985,4.1889,2.5604,2.8453,2.1,4.0984,2.8755973333333333,10.732027555555556,4930.0,0.08399,4.1998,3.674374044444444,14.056800711111112,7625.6,2695.6000000000004,-4.2001,2.499,3.673525777777778,13.378188444444444,3148.8,4.1272,4.0829,0.01054736791981138
175,95.81549041959856,4.1989,4.1889,2.5505,2.8447,2.1,4.0984,2.875596,10.731688,4930.0,0.084,4.1998,3.674408177777778,14.056502044444443,7624.500000000001,2694.500000000001,-4.1997,2.4987,3.67364,13.380321777777775,3148.9,4.1276,4.0835,0.010500750053575316
176,95.80612991750934,4.1985,4.1889,2.5582,2.8453,2.0998,4.0984,2.875596,10.731201777777779,4930.0,0.08399,4.1998,3.674398222222222,14.05588906666667,7623.200000000001,2693.2000000000007,-4.1997,2.4996,3.6732811111111108,13.379136888888889,3148.6000000000004,4.1378,4.0835,0.012929494963926104
177,95.75919989557968,4.1985,4.1886,2.5616,2.8462,2.0997,4.099,2.875563111111111,10.73237511111111,4930.0,0.08399,4.1998,3.672704711111111,14.05050168888889,7620.900000000001,2690.9000000000005,-4.1997,2.4996,3.6714817777777777,13.369539555555555,3147.1000000000004,4.1347,4.0823,0.012477081696311535
178,95.67490900896452,4.1985,4.1886,2.5558,2.859,2.0997,4.0993,2.875548888888889,10.733166222222222,4930.0,0.084,4.1998,3.6719843555555554,14.048566044444444,7624.8,2724.8,-4.1997,2.4993,3.66825,13.33884,3144.5,4.1279,4.0789,0.01166750005952815
179,95.49541341193604,4.1982,4.1874,2.5651,2.8624,2.0995,4.0997,2.857827555555556,10.673555555555556,4900.0,0.08399,4.1995,3.6638431999999996,14.031021511111112,7784.000000000001,2884.000000000001,-4.1997,2.4996,3.661368,13.299415111111111,3138.7000000000003,4.1248,4.0708,0.012858061290092003
180,95.48534000473416,4.1982,4.1874,2.5554,2.8624,2.0997,4.0993,2.85785,10.674115555555556,4900.0,0.08399,4.1995,3.6625162666666666,14.025531733333331,7756.8,2856.8,-4.1994,2.4987,3.6609817777777773,13.297290666666665,3138.4,4.1232,4.0705,0.012549411820736236
181,95.4950656533445,4.1985,4.1877,2.5527,2.8608,2.0997,4.0993,2.8578288888888888,10.674650666666667,4900.0,0.084,4.1995,3.6625752888888887,14.026409244444443,7767.900000000001,2877.9000000000005,-4.1994,2.4987,3.6613546666666665,13.301003555555557,3138.7000000000003,4.122,4.0714,0.012049340381959376
182,95.44476816905332,4.1982,4.1874,2.5576,2.8559,2.0998,4.099,2.852004,10.651123555555555,4890.0,0.08399,4.1995,3.6599690666666667,14.016905955555556,7824.1,2914.1000000000004,-4.1994,2.5,3.6594262222222222,13.295590222222225,3137.0,4.1204,4.068,0.012477973043768265
183,95.62362041268744,4.1985,4.1883,2.5539,2.8506,2.1,4.0984,2.863823111111112,10.692424888888889,4910.0,0.08399,4.1998,3.666260977777778,14.033119288888887,7675.400000000001,2765.4000000000005,-4.2001,2.4993,3.666283555555556,13.342524444444443,3142.7000000000003,4.126,4.0795,0.01107116497226256
184,95.60164206970148,4.1985,4.1883,2.5551,2.8509,2.0998,4.0984,2.863840222222222,10.690654222222221,4910.0,0.08399,4.1998,3.6665838222222225,14.032662755555554,7685.6,2775.6000000000004,-4.1997,2.4996,3.665440888888889,13.337598222222224,3142.0,4.1254,4.0786,0.011143653118079905
185,95.5414624454338,4.1985,4.1883,2.5533,2.8593,2.0997,4.0984,2.8638464444444445,10.690803555555556,4910.0,0.084,4.1998,3.666268444444445,14.031472355555556,7686.1,2796.1000000000004,-4.1997,2.4993,3.663133555555556,13.324627555555557,3140.1000000000004,4.1313,4.0792,0.012405648022477858
186,95.35983972502034,4.1982,4.1874,2.5657,2.8642,2.0997,4.0997,2.8519977777777776,10.652496,4890.0,0.084,4.1995,3.658989866666667,14.014337422222225,7826.500000000001,2946.500000000001,-4.1994,2.5,3.65617,13.275159111111112,3134.3,4.1334,4.068,0.015573653379054234
187,95.36931035066353,4.1982,4.1874,2.5579,2.8636,2.0993000000000004,4.0984,2.84613,10.630951999999999,4880.0,0.084,4.1995,3.658081066666666,14.013127111111112,7813.1,2923.1000000000004,-4.1994,2.4987,3.656533111111111,13.277946666666669,3134.6000000000004,4.1207,4.0687,0.01238272134114409
188,95.37013917530672,4.1985,4.1877,2.5632,2.8624,2.0997,4.0997,2.851990888888889,10.654386666666667,4890.0,0.084,4.1995,3.657926044444445,14.011585422222222,7807.000000000001,2927.000000000001,-4.1997,2.4993,3.656564888888889,13.27968711111111,3134.6000000000004,4.121,4.0696,0.012238969450198851
189,95.31727986939116,4.1982,4.1871,2.5576,2.8605,2.0997,4.0984,2.846178,10.629631999999999,4880.0,0.084,4.1995,3.655396266666666,14.000500622222221,7807.700000000001,2907.7000000000007,-4.1997,2.4993,3.6545382222222225,13.264179555555556,3132.9,4.1207,4.0649,0.013286663333095344
190,95.51114948820369,4.1985,4.1883,2.5545,2.8493,2.0997,4.0987,2.857947777777778,10.673326222222222,4900.0,0.08398,4.1998,3.661204622222222,14.017917155555557,7696.500000000001,2786.500000000001,-4.2001,2.4993,3.661971333333333,13.325539555555554,3139.0,4.1251,4.078,0.01121401871384002
191,95.48866109928346,4.1985,4.1883,2.561,2.8506,2.0998,4.0997,2.863825555555556,10.693075555555556,4910.0,0.084,4.1998,3.662555733333333,14.018938311111112,7697.900000000001,2787.9000000000005,-4.1997,2.4993,3.6611091111111107,13.319399111111112,3138.3,4.1248,4.077,0.01138176536419259
192,95.46437016166372,4.1985,4.1883,2.5567,2.8521,2.1,4.0997,2.863836666666667,10.693199111111113,4910.0,0.08399,4.1998,3.661983288888889,14.016546133333332,7682.700000000001,2802.7000000000007,-4.1997,2.4993,3.6601777777777778,13.317773333333333,3137.5,4.126,4.0776,0.011524632711860371
193,95.26206160102956,4.1982,4.1874,2.566,2.8655,2.0997,4.0984,2.846169333333333,10.628520888888888,4880.0,0.084,4.1995,3.6568832000000002,14.005640533333331,7818.200000000001,2938.2000000000007,-4.1994,2.5,3.6524211111111113,13.259723555555556,3131.1000000000004,4.1297,4.0671,0.014906891460684805
194,95.27176986171033,4.1985,4.1874,2.5647,2.8642,2.0998,4.099,2.8461333333333334,10.632177777777775,4880.0,0.08397,4.1995,3.6542595555555555,13.998367288888888,7796.500000000001,2916.500000000001,-4.1994,2.4987,3.6527933333333333,13.263095111111111,3131.4,4.1207,4.0677,0.01262085059770442
195,95.26683748568684,4.1982,4.1874,2.5635,2.8627,2.0995,4.0987,2.846143333333333,10.632986666666666,4880.0,0.084,4.1995,3.654033777777778,13.998089955555555,7789.1,2909.1000000000004,-4.1994,2.4993,3.652604222222222,13.265537777777778,3131.2000000000003,4.1307,4.069,0.014692575129780467
196,95.20289047667734,4.1982,4.1874,2.5554,2.8683,2.0997,4.099,2.8461646666666667,10.632595555555556,4880.0,0.08399,4.1995,3.6529102222222223,13.993176177777775,7808.900000000001,2918.9000000000005,-4.1994,2.5,3.650152444444445,13.245541333333332,3129.2000000000003,4.1269,4.0659,0.01452588465018811
197,95.38487834361192,4.1985,4.188,2.5579,2.8509,2.0998,4.0993,2.8520791111111112,10.655493333333334,4890.0,0.084,4.1998,3.6549735111111112,13.999165155555556,7732.500000000001,2832.500000000001,-4.1997,2.4996,3.65713,13.303234666666667,3134.9,4.1328,4.0752,0.013715265376098263
198,95.36978562073864,4.1985,4.188,2.5545,2.8524,2.0997,4.0993,2.858,10.671725333333335,4900.0,0.084,4.1998,3.6581898666666666,14.003831466666668,7711.8,2811.8,-4.1997,2.4996,3.656551333333333,13.299566222222222,3134.4,4.1328,4.0752,0.013715265376098263
199,95.36974504890296,4.1985,4.188,2.5623,2.8518,2.0998,4.0997,2.8579833333333333,10.67265688888889,4900.0,0.08398,4.1998,3.6578723555555563,14.0035584,7722.6,2842.6000000000004,-4.1994,2.499,3.656549777777778,13.300454222222225,3134.4,4.1269,4.0755,0.012239843787207723
200,95.17388161416557,4.1985,4.1871,2.5647,2.8627,2.0997,4.0997,2.8461995555555553,10.628555555555556,4880.0,0.08399,4.1995,3.6529568,13.989508266666666,7841.900000000001,2971.9000000000005,-4.1994,2.499,3.6490402222222222,13.243665777777778,3128.2000000000003,4.1245,4.0649,0.014192503691003605
201,95.1777243466022,4.1982,4.1874,2.5657,2.8636,2.0995,4.0981,2.840273777777778,10.609473777777776,4870.0,0.084,4.1995,3.651249422222222,13.98751146666667,7804.700000000001,2924.7000000000007,-4.1994,2.5,3.649187555555556,13.251657777777778,3128.3,4.1217,4.0674,0.012930418631232931
202,95.15988433085568,4.1982,4.1874,2.5616,2.8633,2.0997,4.0997,2.8461335555555562,10.634217777777778,4880.0,0.084,4.1995,3.650237155555556,13.983715555555557,7802.3,2932.3,-4.1997,2.4996,3.648503555555556,13.248470222222222,3127.7000000000003,4.122,4.0671,0.013072362311593673
203,95.10607448478986,4.1982,4.1871,2.561,2.8686,2.0997,4.0987,2.840295333333333,10.610384,4870.0,0.084,4.1995,3.649170844444445,13.97979306666667,7797.700000000001,2917.7000000000007,-4.1994,2.4996,3.646440444444445,13.23441777777778,3126.0,4.1198,4.0659,0.012835166928608758
204,95.28723352708126,4.1982,4.188,2.5564,2.85,2.0998,4.099,2.8461884444444445,10.635208888888888,4880.0,0.084,4.1998,3.6510026666666664,13.986875733333335,7740.200000000001,2850.2000000000007,-4.1997,2.4996,3.653386222222222,13.290253333333334,3131.7000000000003,4.1353,4.0742,0.014548658237493085
205,95.29349897770568,4.1985,4.1883,2.5632,2.8515,2.0997,4.0984,2.8521744444444446,10.648512,4890.0,0.084,4.1998,3.6550577777777775,13.991631644444444,7717.200000000001,2827.2000000000007,-4.1997,2.5,3.6536264444444444,13.290083555555556,3131.9,4.1328,4.0749,0.013786699049931942
206,95.28430076295918,4.1985,4.1883,2.5623,2.8509,2.0997,4.0987,2.8521633333333334,10.649664000000001,4890.0,0.084,4.1998,3.6542826666666666,13.989604977777775,7711.500000000001,2831.500000000001,-4.1997,2.499,3.6532737777777777,13.289323555555557,3131.6000000000004,4.1241,4.0749,0.011715122508750604
207,95.06394932740012,4.1982,4.1874,2.5663,2.8676,2.0997,4.099,2.8462888888888886,10.62720888888889,4880.0,0.084,4.1995,3.649540977777778,13.97292231111111,7782.700000000001,2922.7000000000007,-4.1994,2.5,3.6448253333333334,13.228564444444444,3124.6000000000004,4.1331,4.0652,0.016168976520455267
208,95.04871750109022,4.1982,4.1871,2.566,2.867,2.0997,4.0981,2.834445333333333,10.589948444444444,4860.0,0.08399,4.1995,3.6458343111111113,13.97004231111111,7833.000000000001,2973.000000000001,-4.1994,2.4996,3.644241333333333,13.22808088888889,3124.1000000000004,4.1331,4.0656,0.016073724817831096
209,95.02175461829206,4.1982,4.1868,2.5582,2.8652,2.0997,4.0987,2.834445333333333,10.59046311111111,4860.0,0.084,4.1995,3.644705422222222,13.96602737777778,7834.000000000001,2974.000000000001,-4.1994,2.4993,3.643207555555556,13.224385777777778,3123.2000000000003,4.1291,4.0646,0.015359337048149685
210,94.99239799718872,4.1982,4.1871,2.5567,2.8692,2.0997,4.0987,2.834448,10.59034488888889,4860.0,0.08399,4.1995,3.644728533333333,13.966050133333335,7851.000000000001,2981.000000000001,-4.1994,2.4996,3.642082,13.214481777777776,3122.3,4.1241,4.0634,0.014454445873220137
211,95.1455103090716,4.1985,4.1877,2.5641,2.8537,2.0995,4.0997,2.840269333333333,10.615849777777775,4870.0,0.084,4.1995,3.6464330666666664,13.974010311111112,7796.400000000001,2916.4000000000005,-4.1994,2.5,3.6479524444444444,13.261434666666666,3127.1000000000004,4.1266,4.0708,0.013287612516073636
212,95.16856670369135,4.1985,4.1877,2.562,2.8531,2.0998,4.0984,2.8463108888888886,10.628297777777778,4880.0,0.084,4.1998,3.650097066666666,13.9754624,7731.000000000001,2851.000000000001,-4.1997,2.4996,3.6488364444444445,13.268602666666668,3127.8,4.1272,4.073,0.012905683739314666
213,95.17213122925476,4.1985,4.188,2.5623,2.8518,2.0997,4.0984,2.8463031111111117,10.629264,4880.0,0.084,4.1998,3.6501216,13.976576,7735.3,2845.3,-4.1997,2.4987,3.648973111111111,13.270683555555555,3127.9,4.126,4.0736,0.012477081696311747
214,95.12470275334388,4.1985,4.188,2.5561,2.863,2.0997,4.0997,2.852148888888889,10.65239288888889,4890.0,0.084,4.1998,3.650782577777778,13.978076444444445,7697.6,2847.6000000000004,-4.1994,2.4987,3.6471546666666668,13.249237333333333,3126.5,4.1245,4.0718,0.012549411820736447
215,94.88648232215569,4.1982,4.1868,2.5551,2.8714,2.0995,4.0981,2.828638222222222,10.567114666666667,4850.0,0.08399,4.1995,3.641568355555556,13.954053688888889,7878.400000000001,3038.4000000000005,-4.1994,2.4996,3.638021111111111,13.195248,3118.8,4.1195,4.0609,0.013954374434443065
216,94.82352062915557,4.1982,4.1865,2.5635,2.8741,2.0995,4.0981,2.822744,10.548723555555556,4840.0,0.084,4.1992,3.637906488888889,13.945420799999999,7897.900000000001,3057.9000000000005,-4.1994,2.4993,3.635607111111111,13.179603555555556,3116.8,4.1313,4.0578,0.017502500357193914
217,94.85376983064388,4.1976,4.1865,2.5657,2.8652,2.0995,4.099,2.822725777777778,10.550905777777778,4840.0,0.084,4.1995,3.6366456888888887,13.942825244444444,7916.6,3046.6000000000004,-4.1997,2.4996,3.636766888888889,13.189289777777779,3117.7000000000003,4.1201,4.0572,0.014977260280496216
218,95.07716994985552,4.1982,4.1877,2.5585,2.8528,2.0997,4.0993,2.840412888888889,10.612898666666666,4870.0,0.084,4.1995,3.6444046222222224,13.961699555555557,7777.700000000001,2897.7000000000007,-4.1997,2.4993,3.645332222222222,13.253405333333333,3124.8,4.135,4.0711,0.015215372526608902
219,95.09267998303864,4.1982,4.188,2.5585,2.8528,2.0998,4.0987,2.846336,10.630004444444445,4880.0,0.084,4.1998,3.6471392000000002,13.964553955555555,7719.700000000001,2839.7000000000007,-4.1997,2.4993,3.6459268888888885,13.257653333333334,3125.3,4.1229,4.0727,0.01195323475486329
220,95.0781262859823,4.1982,4.188,2.5527,2.8531,2.0997,4.0997,2.8463224444444446,10.631056888888889,4880.0,0.084,4.1998,3.6467804444444445,13.96470471111111,7741.200000000001,2861.2000000000007,-4.1994,2.4993,3.6453688888888887,13.25613511111111,3124.8,4.1322,4.0727,0.014168690765347405
221,95.10972595000112,4.1982,4.188,2.5573,2.8478,2.0997,4.0993,2.8463337777777777,10.631172444444445,4880.0,0.084,4.1998,3.6469624888888887,13.965306311111112,7718.900000000001,2838.9000000000005,-4.1997,2.499,3.646580444444444,13.269095111111112,3125.8,4.1331,4.0752,0.013786699049932153
222,95.13319385895424,4.1985,4.188,2.5613,2.8462,2.0998,4.0981,2.8463937777777777,10.627489777777777,4880.0,0.084,4.1998,3.6482215111111107,13.965936355555556,7684.400000000001,2794.4000000000005,-4.1997,2.4993,3.6474802222222222,13.276670222222224,3126.5,4.1334,4.0767,0.013500964354596804
223,95.14877923983217,4.1989,4.1883,2.5533,2.8459,2.0997,4.0997,2.8522555555555553,10.650203555555557,4890.0,0.084,4.1998,3.649205688888889,13.968484977777779,7694.200000000001,2804.2000000000007,-4.2001,2.4987,3.6480777777777775,13.280641777777776,3127.0,4.1254,4.078,0.011285445584628856
224,95.13117106314672,4.1985,4.1883,2.561,2.8453,2.0998,4.0997,2.852248,10.650255999999999,4890.0,0.084,4.1998,3.648270933333333,13.964699022222225,7679.700000000001,2789.7000000000007,-4.2001,2.499,3.647402666666667,13.278707555555556,3126.4,4.1338,4.0776,0.013380633794433364
225,95.1226625696068,4.1985,4.1883,2.562,2.8453,2.0998,4.0997,2.852249111111111,10.650088,4890.0,0.084,4.1998,3.6480970666666663,13.9636608,7662.500000000001,2772.500000000001,-4.2001,2.5,3.647076444444445,13.278855111111111,3126.1000000000004,4.1266,4.0783,0.011499726196995363
226,95.12750221000586,4.1985,4.1883,2.5514,2.8459,2.1,4.0997,2.852260222222222,10.649834666666667,4890.0,0.08398,4.1998,3.648471822222222,13.964858311111112,7676.400000000001,2796.4000000000005,-4.2001,2.4993,3.647262,13.278009777777775,3126.3,4.1269,4.0783,0.011571153067784199
227,95.07838710492597,4.1985,4.1883,2.5607,2.8466,2.0997,4.0987,2.846393333333333,10.62727022222222,4880.0,0.08399,4.1998,3.6468142222222224,13.9599104,7695.6,2815.6000000000004,-4.1997,2.5,3.6453788888888887,13.269093333333334,3124.7000000000003,4.1248,4.0767,0.01145319903802648
228,95.0032074934094,4.1985,4.1883,2.5533,2.8586,2.0998,4.099,2.8464068888888887,10.62806311111111,4880.0,0.084,4.1998,3.646048355555556,13.957613511111111,7701.000000000001,2851.000000000001,-4.1994,2.4996,3.6424964444444448,13.242206222222224,3122.4,4.1241,4.0742,0.011882649902367018
229,94.8142586586673,4.1982,4.1871,2.5635,2.8627,2.0995,4.0984,2.828737333333333,10.567574222222222,4850.0,0.084,4.1995,3.6376081777777776,13.937124977777778,7833.500000000001,2983.500000000001,-4.1997,2.4996,3.635252,13.198147555555556,3116.3,4.1248,4.0643,0.014405790889825305
230,94.7956361860898,4.1982,4.1871,2.5651,2.8636,2.0997,4.099,2.828720888888889,10.568984888888888,4850.0,0.084,4.1995,3.6361656888888887,13.932780088888888,7826.400000000001,2976.4000000000005,-4.1994,2.499,3.634538,13.195393777777776,3115.7000000000003,4.1248,4.0646,0.01433538124493955
231,94.77477646657331,4.1982,4.1871,2.5536,2.8639,2.0997,4.0997,2.828691111111111,10.570182222222222,4850.0,0.084,4.1995,3.635368177777778,13.93100942222222,7848.1,3008.1000000000004,-4.1997,2.4993,3.633738222222222,13.191338666666669,3115.0,4.1269,4.0637,0.015048693954330106
232,94.76375831519772,4.1982,4.1868,2.5533,2.8568,2.0997,4.0984,2.822859555555556,10.547165333333332,4840.0,0.08398,4.1995,3.6334371555555554,13.924184177777775,7876.400000000001,3006.4000000000005,-4.1994,2.5,3.633315777777778,13.193981333333332,3114.6000000000004,4.1325,4.0615,0.01690717721579288
233,94.94842392328724,4.1985,4.188,2.5545,2.8509,2.0998,4.0997,2.8404966666666662,10.611359111111112,4870.0,0.08399,4.1998,3.6406332444444436,13.943655822222224,7740.1,2870.1000000000004,-4.1997,2.5,3.640396,13.24382933333333,3120.5,4.1238,4.0739,0.011881801081029611
234,94.91786173906654,4.1985,4.1877,2.5616,2.8506,2.0998,4.0997,2.840531111111111,10.609278222222223,4870.0,0.084,4.1998,3.6404174222222223,13.940529777777778,7737.6,2867.6000000000004,-4.1997,2.4996,3.639224222222222,13.236785777777776,3119.5,4.1232,4.0724,0.01209610210253107
235,94.86366356257348,4.1985,4.1877,2.562,2.8593,2.0998,4.0993,2.8405337777777775,10.609013333333333,4870.0,0.084,4.1998,3.640257777777778,13.939483022222225,7730.200000000001,2890.2000000000007,-4.1994,2.5,3.637146222222222,13.225412444444444,3117.8,4.1359,4.0733,0.014906891460685016
236,94.68868882723515,4.1982,4.1871,2.5654,2.8645,2.0997,4.0987,2.822865555555556,10.546790222222223,4840.0,0.084,4.1995,3.633058488888889,13.922432,7881.200000000001,3041.2000000000007,-4.1994,2.499,3.6304375555555564,13.17604,3112.2000000000003,4.1189,4.0621,0.013525741772634178
237,94.6925141717422,4.1985,4.1871,2.5585,2.8652,2.0998,4.0987,2.8228515555555553,10.548430222222219,4840.0,0.084,4.1995,3.6323107555555563,13.920777955555556,7864.1,3014.1000000000004,-4.1994,2.4996,3.630584222222222,13.177422222222221,3112.3,4.1331,4.0628,0.01674048673620031
238,94.68066719572342,4.1982,4.1871,2.5626,2.8645,2.0998,4.0993,2.828716888888889,10.57135911111111,4850.0,0.084,4.1995,3.6315434666666664,13.915876977777778,7828.200000000001,2988.2000000000007,-4.1994,2.5,3.6301300000000003,13.177435555555556,3111.9,4.1207,4.0628,0.01378768395485071
239,94.65907138718816,4.1982,4.1868,2.5598,2.8602,2.0997,4.0993,2.822869777777778,10.549025777777775,4840.0,0.084,4.1995,3.6298368,13.911382755555556,7859.400000000001,2999.4000000000005,-4.1997,2.4996,3.629302,13.170641777777774,3111.2000000000003,4.1285,4.0593,0.016477367431006855
240,94.86476479811338,4.1985,4.188,2.5616,2.8481,2.0998,4.0993,2.8346542222222224,10.590478222222222,4860.0,0.08399,4.1998,3.6362158222222223,13.928904533333332,7763.3,2903.3,-4.1997,2.4987,3.637188444444445,13.233585777777778,3117.7000000000003,4.1359,4.0733,0.014905826606662537
241,94.8398189151462,4.1982,4.1877,2.5632,2.849,2.0998,4.0984,2.8347179999999996,10.586297777777778,4860.0,0.084,4.1998,3.6375338666666663,13.929551644444444,7736.1,2876.1000000000004,-4.2001,2.4996,3.636232,13.227754666666666,3116.9,4.1356,4.0724,0.015047260779505281
242,94.84065353576594,4.1985,4.188,2.5582,2.8506,2.0998,4.0984,2.8347277777777777,10.58598311111111,4860.0,0.084,4.1998,3.6376768000000004,13.929673955555556,7738.900000000001,2898.9000000000005,-4.1997,2.4993,3.636264,13.229778666666668,3116.9,4.1232,4.073,0.01195323475486329
243,94.59098605093922,4.1982,4.1868,2.5663,2.867,2.0998,4.0984,2.8229566666666663,10.543790222222222,4840.0,0.084,4.1995,3.6312415999999996,13.911199288888888,7861.700000000001,3031.7000000000007,-4.1994,2.5,3.626691555555556,13.158483555555556,3109.0,4.126,4.0603,0.015645092156022417
244,94.59183805948852,4.1982,4.1871,2.5585,2.8658,2.0995,4.0987,2.817018,10.527226666666667,4830.0,0.084,4.1995,3.628195911111111,13.906882844444445,7884.3,3054.3,-4.1994,2.4993,3.6267242222222222,13.161216,3109.0,4.1263,4.0612,0.01550221460208584
245,94.5862681260472,4.1982,4.1871,2.5626,2.8645,2.0995,4.0984,2.8170402222222224,10.527237333333332,4830.0,0.08399,4.1995,3.6278250666666665,13.9052416,7876.400000000001,3046.4000000000005,-4.199,2.5,3.6265106666666664,13.162146666666667,3108.8,4.1241,4.0615,0.014908311502738903
246,94.55118508013632,4.1982,4.1868,2.5536,2.8655,2.0995,4.0984,2.8170522222222223,10.526816888888888,4830.0,0.084,4.1995,3.6267626666666666,13.90031928888889,7863.500000000001,3013.500000000001,-4.1994,2.4993,3.6251655555555553,13.150323555555557,3107.7000000000003,4.1179,4.059,0.014025813211411038
247,94.75377184764372,4.1985,4.1877,2.5579,2.8493,2.0998,4.0993,2.8288202222222223,10.570844444444445,4850.0,0.08399,4.1998,3.631057066666666,13.912254577777778,7757.8,2907.8,-4.1997,2.4993,3.632932888888889,13.21376888888889,3114.1000000000004,4.1257,4.0711,0.013000928637759783
248,94.74172780842304,4.1985,4.1877,2.5564,2.8512,2.0997,4.0984,2.828886222222222,10.564554666666668,4850.0,0.084,4.1998,3.633923911111111,13.917269333333333,7759.8,2909.8,-4.2001,2.4993,3.632471111111111,13.209725333333333,3113.7000000000003,4.1294,4.0708,0.013952048760743838
249,94.7422146704512,4.1985,4.1877,2.552,2.8506,2.0998,4.0984,2.8288746666666666,10.56506311111111,4850.0,0.08397,4.1998,3.633491555555555,13.915923911111113,7754.500000000001,2924.500000000001,-4.2001,2.4993,3.632489777777778,13.211213333333331,3113.7000000000003,4.1276,4.0714,0.013380633794433576
250,94.50756456080292,4.1982,4.1868,2.5651,2.8655,2.0998,4.0981,2.817104666666667,10.521479111111113,4830.0,0.084,4.1995,3.6280576,13.900201244444444,7892.000000000001,3062.000000000001,-4.1994,2.4987,3.623493111111111,13.148702222222223,3106.2000000000003,4.1325,4.0603,0.0171929323236654
251,94.49534084630994,4.1982,4.1868,2.5607,2.8655,2.0998,4.0993,2.817039555555556,10.528558222222221,4830.0,0.084,4.1995,3.624508444444445,13.892994844444443,7866.400000000001,3046.4000000000005,-4.1997,2.4996,3.623024444444444,13.146851555555557,3105.8,4.1217,4.06,0.014691525585160866
252,94.47617934791556,4.1982,4.1868,2.5623,2.8667,2.0995,4.0981,2.8112075555555562,10.505368,4820.0,0.084,4.1995,3.624056533333333,13.892202666666666,7889.000000000001,3069.000000000001,-4.1994,2.4993,3.622289777777778,13.142089777777775,3105.2000000000003,4.126,4.0593,0.015883221412582745
253,94.42556308491548,4.1982,4.1868,2.5672,2.8714,2.0997,4.0984,2.8112253333333332,10.50596,4820.0,0.084,4.1995,3.6230506666666664,13.888610133333334,7892.3,3062.3,-4.1994,2.5,3.620349111111111,13.129342222222222,3103.6000000000004,4.1322,4.0578,0.017716816688098252
254,94.6290598207374,4.1985,4.1874,2.552,2.8512,2.0997,4.0984,2.8170900000000003,10.529812444444444,4830.0,0.08397,4.1995,3.625524622222222,13.8973056,7793.8,2943.8,-4.1994,2.499,3.628151333333333,13.190995555555554,3110.0,4.1347,4.0687,0.01571653093299039
255,94.64123137144163,4.1982,4.1877,2.553,2.8521,2.0998,4.0997,2.828888888888889,10.566984888888888,4850.0,0.084,4.1998,3.629796622222222,13.902961777777778,7774.1,2924.1000000000004,-4.2001,2.5,3.628618,13.193674666666666,3110.4,4.1257,4.0696,0.013356824837503823
256,94.6479547042116,4.1985,4.1877,2.5641,2.8512,2.0998,4.0997,2.8288848888888887,10.567290666666667,4850.0,0.08398,4.1998,3.629812266666667,13.903233422222222,7769.3,2939.3,-4.1997,2.5,3.6288757777777776,13.196577777777778,3110.6000000000004,4.1291,4.0702,0.01402481129604505
257,94.40921843111263,4.1982,4.1868,2.5551,2.8673,2.0997,4.099,2.8171602222222223,10.521656888888888,4830.0,0.084,4.1995,3.623995022222222,13.883276799999999,7876.3,3056.3,-4.1994,2.5,3.6197224444444447,13.131407999999999,3103.0,4.1214,4.0584,0.01500214316330919
258,94.41256850554454,4.1982,4.1868,2.5592,2.8667,2.0997,4.0987,2.811211111111111,10.507043555555557,4820.0,0.084,4.1995,3.6213923555555563,13.882737777777779,7882.6,3062.6000000000004,-4.1994,2.5,3.6198508888888887,13.134905777777778,3103.1000000000004,4.1217,4.0597,0.014764013906748438
259,94.39490816507032,4.1976,4.1868,2.5564,2.8661,2.0995,4.0993,2.811205777777778,10.507875555555556,4820.0,0.08398,4.1995,3.6207424,13.881179022222224,7888.1,3068.1000000000004,-4.1997,2.499,3.6191737777777777,13.132842666666667,3102.5,4.1179,4.0593,0.013953377622210949
260,94.34807667474162,4.1982,4.1865,2.5632,2.8689,2.0997,4.099,2.8112395555555554,10.507172444444445,4820.0,0.08399,4.1995,3.619656177777778,13.87574471111111,7887.1,3067.1000000000004,-4.1994,2.4996,3.617378222222222,13.122799111111112,3101.0,4.121,4.0584,0.014906891460685016
261,94.5341680930565,4.1985,4.1874,2.5592,2.8521,2.0998,4.0981,2.8112133333333333,10.508941333333334,4820.0,0.084,4.1995,3.6227264,13.889533155555556,7839.1,2999.1000000000004,-4.1997,2.4996,3.624513111111111,13.175263999999999,3106.9,4.1245,4.0668,0.0137390766007097
262,94.54333732792036,4.1985,4.1874,2.5589,2.8528,2.0997,4.099,2.823050888888889,10.545027555555556,4840.0,0.084,4.1998,3.626019911111111,13.889675377777777,7787.900000000001,2947.9000000000005,-4.2001,2.4996,3.624864666666667,13.176629333333334,3107.2000000000003,4.1263,4.0677,0.013952048760743628
263,94.53828903236636,4.1985,4.1874,2.5585,2.8521,2.0998,4.0993,2.8230364444444445,10.546165333333333,4840.0,0.08399,4.1998,3.625703111111111,13.889577244444444,7787.8,2947.8,-4.1997,2.4993,3.624671111111111,13.177565333333334,3107.0,4.1235,4.0687,0.013048551086982448
264,94.42311718282156,4.1985,4.1874,2.5539,2.8661,2.0998,4.0984,2.823053333333333,10.54536,4840.0,0.084,4.1998,3.6238848,13.880459377777775,7716.000000000001,2906.000000000001,-4.1994,2.4996,3.6202553333333336,13.140926222222223,3103.4,4.1198,4.0631,0.013501928846977975
265,94.2314384431358,4.1982,4.1861,2.5666,2.8723,2.0997,4.0993,2.8053600000000003,10.485954666666668,4810.0,0.084,4.1995,3.616014577777778,13.864376888888888,7938.3,3138.3,-4.199,2.499,3.6129062222222226,13.096294222222225,3097.2000000000003,4.1179,4.0541,0.015194093831864644
266,94.18126267435169,4.1976,4.1861,2.5601,2.8751,2.0997,4.099,2.7994677777777777,10.466268444444443,4800.0,0.084,4.1995,3.6132792888888887,13.858150400000001,7971.3,3171.3,-4.199,2.4996,3.6109824444444447,13.085411555555556,3095.6000000000004,4.1155,4.0522,0.01507501786139555
267,94.22075645839868,4.1976,4.1861,2.5601,2.8633,2.0997,4.0997,2.799448444444444,10.468134222222226,4800.0,0.084,4.1995,3.611906844444444,13.854677333333331,7985.8,3165.8,-4.1994,2.4993,3.6124966666666656,13.100821333333332,3096.8,4.1155,4.0522,0.015073581940277163
268,94.45856537525354,4.1982,4.1874,2.5545,2.8524,2.0998,4.0981,2.811310666666667,10.505601777777779,4820.0,0.084,4.1998,3.620736355555556,13.877384533333334,7827.900000000001,2987.9000000000005,-4.2001,2.4996,3.621614444444445,13.164494222222222,3104.4,4.1347,4.0668,0.016166281755196264
269,94.45522689277468,4.1982,4.1874,2.5632,2.8531,2.0998,4.0997,2.823064888888889,10.546887111111111,4840.0,0.084,4.1998,3.622640355555556,13.877545244444443,7790.700000000001,2960.7000000000007,-4.1994,2.4987,3.621486444444444,13.16419022222222,3104.3,4.1282,4.0671,0.0145496975758441
270,94.44645178431456,4.1982,4.1874,2.5635,2.8528,2.0998,4.0984,2.817195777777778,10.524310222222223,4830.0,0.084,4.1995,3.622242488888889,13.877610666666667,7801.700000000001,2961.7000000000007,-4.1997,2.4987,3.62115,13.162584888888889,3104.0,4.1316,4.0668,0.015429673548110572
271,94.48849579803294,4.1985,4.1877,2.5638,2.8493,2.0998,4.0997,2.8230413333333333,10.547965333333334,4840.0,0.084,4.1998,3.623272177777778,13.881169066666667,7773.400000000001,2933.4000000000005,-4.2001,2.5,3.6227620000000003,13.176728888888888,3105.3,4.1241,4.0696,0.012975881526630314
272,94.49843589777474,4.1985,4.1877,2.561,2.8481,2.1,4.0993,2.8231075555555556,10.545406222222223,4840.0,0.084,4.1998,3.6240042666666668,13.881095111111112,7755.6,2915.6000000000004,-4.2001,2.4993,3.623143111111111,13.180325333333334,3105.6000000000004,4.1229,4.0708,0.01240446656031984
273,94.5054258454649,4.1985,4.1877,2.5517,2.8466,2.0998,4.099,2.823138666666667,10.544959111111112,4840.0,0.08399,4.1998,3.6242688,13.881444977777775,7753.400000000001,2913.4000000000005,-4.2001,2.4993,3.623411111111111,13.184899555555555,3105.8,4.1248,4.0721,0.012547320301897511
274,94.50891502333346,4.1985,4.188,2.5626,2.8459,2.0998,4.0987,2.8231513333333327,10.544069333333333,4840.0,0.084,4.1998,3.6244682666666663,13.881109333333335,7734.3,2894.3,-4.2001,2.5,3.623544888888889,13.187480888888889,3105.9,4.1362,4.0724,0.01519011452108274
275,94.51807266624428,4.1985,4.188,2.5607,2.8453,2.0998,4.0984,2.8231611111111112,10.543236444444444,4840.0,0.084,4.1998,3.6247456000000002,13.88120462222222,7729.3,2889.3,-4.2005,2.4996,3.6238960000000002,13.19042311111111,3106.2000000000003,4.1254,4.0733,0.012403285323175873
276,94.50252785720198,4.1985,4.188,2.562,2.8456,2.1,4.0984,2.8231535555555562,10.542683555555556,4840.0,0.084,4.1998,3.624405688888889,13.87911822222222,7713.400000000001,2873.4000000000005,-4.2001,2.499,3.6233,13.18744711111111,3105.7000000000003,4.1285,4.073,0.01321397109592615
277,94.47429565554464,4.1985,4.188,2.5632,2.8466,2.1,4.0987,2.8231173333333333,10.543862222222222,4840.0,0.084,4.1998,3.623508622222222,13.876923733333332,7734.6,2894.6000000000004,-4.1997,2.5,3.622217555555556,13.181541333333332,3104.8,4.1307,4.0721,0.01395337762221116
278,94.32554771398571,4.1985,4.1874,2.5644,2.8608,2.1,4.0993,2.8231044444444446,10.544733333333333,4840.0,0.084,4.1995,3.620302933333333,13.864688355555556,7691.1,2891.1000000000004,-4.1994,2.4987,3.616514444444445,13.136259555555556,3100.1000000000004,4.1241,4.0652,0.01402581321141125
279,94.16465720160517,4.1982,4.1865,2.5579,2.863,2.0997,4.0981,2.7995684444444446,10.462335999999999,4800.0,0.084,4.1995,3.6125582222222223,13.850096355555555,7926.6,3116.6000000000004,-4.1994,2.4993,3.6103457777777774,13.101543111111113,3094.9,4.126,4.0575,0.016311854074391636
280,94.1526595301967,4.1982,4.1865,2.5638,2.8636,2.0997,4.0997,2.8054408888888887,10.486780444444445,4810.0,0.084,4.1995,3.6116501333333337,13.846269155555555,7899.700000000001,3099.7000000000007,-4.1997,2.499,3.609885777777778,13.09904888888889,3094.5,4.1288,4.0572,0.017048836821677765
281,94.15589948107464,4.1982,4.1868,2.557,2.8639,2.0997,4.0987,2.79961,10.464005333333333,4800.0,0.08399,4.1995,3.6116910222222223,13.848024177777775,7909.000000000001,3119.000000000001,-4.1997,2.4996,3.6100100000000004,13.101412444444444,3094.6000000000004,4.1325,4.0587,0.017572683763126012
282,94.1834013896897,4.1982,4.1865,2.5573,2.854,2.0997,4.0981,2.7937355555555556,10.441941333333334,4790.0,0.084,4.1995,3.6108192,13.847243377777776,8001.6,3171.6000000000004,-4.1997,2.4993,3.6110644444444437,13.11656977777778,3095.4,4.1186,4.06,0.01395337762221116
283,94.33839739394348,4.1982,4.1877,2.5635,2.8512,2.0998,4.0997,2.8172342222222224,10.526613333333334,4830.0,0.084,4.1998,3.6174791111111113,13.860014933333334,7783.6,2963.6000000000004,-4.1997,2.4993,3.617007111111111,13.151645333333335,3100.4,4.1319,4.068,0.015215372526609112
