Repository: simonapepe/HKUST-dataset

# HKUST-dataset
This repository contains cycling data from 5 different batches of lithium-ion batteries

File: MOLICEL/H24_DataSet.csv (part 3 of 11)
H24_Cycle_Num,H24_Cycle_Life(%),H24_C_Rest_Start_Volt(V),H24_C_Rest_End_Volt(V),H24_D_Rest_Start_Volt(V),H24_D_Rest_End_Volt(V),H24_CC_Chg_Cur(A),H24_CC_Chg_Volt(V),H24_CC_Chg_CapaCity(Ah),H24_CC_Chg_Energy(Wh),H24_CC_Chg_Time(s),H24_CCCV_Chg_Cur(A),H24_CCCV_Chg_Volt(V),H24_CCCV_Chg_CapaCity(Ah),H24_CCCV_Chg_Energy(Wh),H24_CCCV_Chg_Time(s),H24_CV_Chg_Time(s),H24_CC_Dischg_Cur(A),H24_CC_Dischg_Volt(V),H24_CC_Dischg_CapaCity(Ah),H24_CC_Dischg_Energy(Wh),H24_CC_Dischg_Time(s),H24_Volt_CC_DChg_00s,H24_Volt_CC_DChg_10s,H24_Rin(ohm)
284,94.31114471231903,4.1985,4.1874,2.5601,2.8506,2.1,4.0981,2.8114146666666664,10.502032,4820.0,0.084,4.1998,3.6169664,13.857184711111113,7780.900000000001,2950.9000000000005,-4.1997,2.4993,3.6159622222222225,13.148095999999999,3099.5,4.1285,4.0671,0.014620091911326976
285,94.24835110263815,4.1985,4.1874,2.5663,2.863,2.0998,4.0997,2.817247777777778,10.525694222222223,4830.0,0.084,4.1998,3.617074488888889,13.857353955555556,7766.6,2976.6000000000004,-4.1994,2.5,3.613554666666667,13.123066666666668,3097.6000000000004,4.1347,4.0656,0.01645473162832779
286,94.03577786757675,4.1982,4.1861,2.5657,2.8667,2.0998,4.0981,2.7937375555555555,10.441787555555557,4790.0,0.08399,4.1995,3.607858488888889,13.834571377777777,7968.3,3168.3,-4.1994,2.499,3.605404444444445,13.077462222222222,3090.7000000000003,4.1251,4.0547,0.016764299661856302
287,94.03235824142654,4.1982,4.1861,2.5657,2.8658,2.0995,4.0993,2.7995733333333335,10.467162666666669,4800.0,0.084,4.1995,3.6067708444444437,13.83095182222222,7923.400000000001,3133.4000000000005,-4.1997,2.4993,3.6052733333333333,13.077054222222225,3090.6000000000004,4.1204,4.0547,0.015643974569612033
288,94.02679410396176,4.1982,4.1861,2.5666,2.8664,2.0995,4.0981,2.7937497777777778,10.442853333333332,4790.0,0.084,4.1995,3.606696533333333,13.830439822222225,7925.8,3145.8,-4.1997,2.4996,3.60506,13.077041777777778,3090.4,4.117,4.0553,0.014691525585160866
289,94.00703561998516,4.1982,4.1858,2.5582,2.8586,2.0995,4.0981,2.7878617777777777,10.420452444444443,4780.0,0.08399,4.1995,3.604469688888889,13.824052622222222,8016.3,3206.3,-4.1997,2.4996,3.604302444444445,13.080368888888888,3089.7000000000003,4.1276,4.0544,0.01742981641545823
290,94.21886697005128,4.1985,4.1874,2.5632,2.8531,2.0998,4.0981,2.805515333333333,10.483543111111112,4810.0,0.08399,4.1998,3.612626488888889,13.845548088888888,7813.1,2993.1000000000004,-4.2001,2.5,3.6124242222222223,13.132506666666666,3096.5,4.1319,4.0665,0.015571057831956461
291,94.20350183628128,4.1985,4.1874,2.5638,2.8518,2.0997,4.0997,2.8113684444444442,10.50536088888889,4820.0,0.084,4.1998,3.6128031999999997,13.844100266666667,7813.500000000001,2993.500000000001,-4.2001,2.4993,3.611835111111111,13.128794666666668,3096.0,4.1207,4.0652,0.013213971095926362
292,94.14230212014505,4.1985,4.1874,2.5604,2.8627,2.0998,4.0997,2.811378888888889,10.504934222222222,4820.0,0.084,4.1998,3.6129312,13.844131555555556,7813.400000000001,3023.4000000000005,-4.1994,2.4993,3.609488666666666,13.111494222222221,3094.1000000000004,4.1263,4.0665,0.014240129542315587
293,93.93164735331368,4.1982,4.1861,2.5539,2.8667,2.0995,4.0997,2.793707555555556,10.444155555555556,4790.0,0.084,4.1995,3.603959822222222,13.821370311111112,7982.400000000001,3192.4000000000005,-4.1994,2.499,3.601412,13.061088,3087.3,4.1161,4.0535,0.014906891460685016
294,93.94741820544048,4.1982,4.1861,2.5589,2.8661,2.0997,4.0993,2.793718666666666,10.445094222222222,4790.0,0.084,4.1995,3.6035192888888887,13.820198399999999,7964.500000000001,3174.500000000001,-4.1994,2.4996,3.602016666666667,13.064259555555557,3087.8,4.1183,4.0538,0.015359337048149685
295,93.93812145909304,4.1982,4.1861,2.5607,2.867,2.0997,4.0997,2.7937375555555555,10.445008,4790.0,0.08397,4.1995,3.603420088888889,13.819528533333335,7962.500000000001,3182.500000000001,-4.1997,2.4993,3.6016602222222223,13.06316,3087.5,4.1251,4.0541,0.016905969474009984
296,93.88316980565163,4.1982,4.1858,2.5536,2.8617,2.0995,4.099,2.787875111111111,10.421894222222223,4780.0,0.08398,4.1995,3.599976533333333,13.806946133333334,7996.1,3196.1000000000004,-4.1997,2.4993,3.599553333333333,13.053039111111111,3085.7000000000003,4.1266,4.0488,0.018525132747577177
297,94.1120471226802,4.1985,4.1871,2.5613,2.8537,2.0998,4.0981,2.79965,10.463587555555556,4800.0,0.08397,4.1998,3.6080497777777776,13.831304533333334,7843.900000000001,3033.9000000000005,-4.2001,2.5,3.608328666666667,13.115222222222224,3093.0,4.1257,4.0643,0.014618699554772479
298,94.10562518068956,4.1982,4.1874,2.5545,2.8534,2.0998,4.0993,2.805521111111111,10.483943111111111,4810.0,0.084,4.1998,3.609269688888889,13.8324992,7847.200000000001,3037.2000000000007,-4.1997,2.4987,3.608082444444444,13.111172444444444,3092.8,4.1198,4.0634,0.013429530680762913
299,94.06801508901344,4.1985,4.1874,2.5585,2.8586,2.0997,4.0993,2.8055306666666664,10.483811555555556,4810.0,0.084,4.1998,3.6090698666666663,13.831483733333332,7843.3,3063.3,-4.1994,2.5,3.606640444444444,13.10558933333333,3091.6000000000004,4.126,4.064,0.01476401390674865
300,93.84300368832764,4.1982,4.1858,2.5669,2.8679,2.0995,4.099,2.787871111111111,10.421373333333332,4780.0,0.084,4.1995,3.601709155555556,13.813646222222221,8018.6,3238.6000000000004,-4.1994,2.4996,3.5980133333333333,13.046457777777778,3084.4,4.1158,4.0519,0.01521645949421353
301,93.81845772774072,4.1976,4.1861,2.5539,2.8689,2.0997,4.0993,2.787860888888889,10.424094222222221,4780.0,0.084,4.1995,3.5990613333333337,13.805211022222222,7973.8,3193.8,-4.1994,2.4987,3.5970722222222222,13.040475555555556,3083.6000000000004,4.1195,4.051,0.016311854074391636
302,93.80615286957638,4.1976,4.1858,2.5663,2.8686,2.0995,4.0997,2.787860222222222,10.424742222222225,4780.0,0.084,4.1995,3.5980881777777776,13.801982577777776,7972.1,3202.1000000000004,-4.1994,2.4987,3.5966004444444444,13.038108444444443,3083.2000000000003,4.1195,4.05,0.016549983330952176
303,93.78495698342142,4.1976,4.1858,2.5545,2.8645,2.0997,4.0981,2.782024888888889,10.401072000000001,4770.0,0.08399,4.1995,3.596343822222222,13.795155911111113,7985.000000000001,3185.000000000001,-4.1997,2.5,3.595787777777778,13.032906666666666,3082.5,4.1204,4.0479,0.017263137843179226
304,94.02285283992416,4.1982,4.1871,2.5635,2.8528,2.1,4.0997,2.7996408888888893,10.466702222222223,4800.0,0.084,4.1998,3.603985422222222,13.818140444444444,7865.3,3065.3,-4.1994,2.4987,3.6049088888888887,13.10016888888889,3090.1000000000004,4.1307,4.0628,0.016168976520455267
305,94.01079141277393,4.1985,4.1871,2.5626,2.854,2.0998,4.0987,2.7996782222222225,10.462044444444444,4800.0,0.08399,4.1998,3.605919288888889,13.821060266666667,7862.900000000001,3062.9000000000005,-4.2001,2.4996,3.6044464444444437,13.096327111111112,3089.7000000000003,4.1254,4.0621,0.015071069736434822
306,93.9615603881635,4.1982,4.1871,2.5598,2.8602,2.0997,4.0987,2.7996844444444444,10.462191111111112,4800.0,0.084,4.1998,3.6053244444444448,13.818682311111111,7850.400000000001,3080.4000000000005,-4.1997,2.4993,3.602558888888889,13.090075555555556,3088.1000000000004,4.1217,4.0628,0.014024811296044838
307,93.7425652111115,4.1982,4.1858,2.566,2.8679,2.0995,4.0981,2.7820271111111112,10.399441777777778,4770.0,0.08398,4.1995,3.597525333333333,13.798442666666666,8016.700000000001,3246.7000000000007,-4.1994,2.4987,3.5941624444444447,13.029283555555555,3081.1000000000004,4.1173,4.0497,0.016097537743487295
308,93.73638670013496,4.1982,4.1861,2.5669,2.8698,2.0997,4.0984,2.7820386666666668,10.401962666666666,4770.0,0.084,4.1995,3.5959534222222223,13.794379377777776,7988.900000000001,3218.9000000000005,-4.1997,2.4993,3.5939255555555554,13.028022222222221,3080.9,4.1241,4.0504,0.017548872538514785
309,93.72684652277344,4.1982,4.1861,2.5576,2.8701,2.0995,4.099,2.781997333333333,10.402835555555555,4770.0,0.084,4.1995,3.5952156444444445,13.792534755555556,7995.700000000001,3225.7000000000007,-4.1994,2.5,3.593559777777778,13.026040888888888,3080.6000000000004,4.1173,4.05,0.016026098966519114
310,93.6802584634588,4.1982,4.1855,2.5616,2.8689,2.0995,4.0997,2.7820004444444444,10.403672,4770.0,0.084,4.1995,3.5927342222222225,13.783391288888888,8012.1,3232.1000000000004,-4.1997,2.5,3.5917735555555557,13.011432000000001,3079.1000000000004,4.1136,4.046,0.01609638783722639
311,93.90974435802258,4.1985,4.1868,2.5644,2.8537,2.0997,4.0981,2.7879488888888893,10.422706666666668,4780.0,0.084,4.1995,3.5988800000000003,13.801547377777775,7896.500000000001,3106.500000000001,-4.1997,2.499,3.600572222222222,13.080531555555556,3086.4,4.1232,4.06,0.015048693954330106
312,93.88813116155777,4.1982,4.1868,2.5638,2.8562,2.0998,4.0987,2.793829777777778,10.440885333333334,4790.0,0.084,4.1998,3.6014272000000003,13.805792711111112,7874.400000000001,3084.4000000000005,-4.1997,2.4996,3.5997435555555564,13.073834666666668,3085.7000000000003,4.1334,4.0593,0.01764411743695969
313,93.89803068946388,4.1985,4.1871,2.5573,2.854,2.0998,4.099,2.7938344444444447,10.441736888888888,4790.0,0.084,4.1995,3.600923733333333,13.80462791111111,7891.000000000001,3111.000000000001,-4.2001,2.4996,3.600123111111111,13.07764888888889,3086.0,4.1186,4.0597,0.014023475631532462
314,93.64085161905967,4.1982,4.1858,2.5678,2.8735,2.0997,4.0997,2.7880079999999996,10.417998222222222,4780.0,0.08399,4.1995,3.5952287999999997,13.782749866666668,7992.400000000001,3242.4000000000005,-4.199,2.5,3.5902626666666664,13.008772444444444,3077.8,4.1186,4.0482,0.01676589664205769
315,93.53535905031302,4.1976,4.1855,2.5675,2.8779,2.0997,4.0981,2.7702915555555556,10.360114666666666,4750.0,0.084,4.1995,3.5890371555555562,13.7733632,8060.400000000001,3310.4000000000005,-4.1994,2.499,3.5862179999999997,12.983347555555556,3074.4,4.113,4.0432,0.016621422107920357
316,93.49818945285288,4.1982,4.1852,2.5678,2.8794,2.0995,4.099,2.7702613333333335,10.363195555555556,4750.0,0.08399,4.1992,3.5869617777777774,13.768372622222225,8077.000000000001,3327.000000000001,-4.1997,2.499,3.5847928888888885,12.975476444444444,3073.2000000000003,4.1288,4.042,0.020668142962592617
317,93.72085348304572,4.1982,4.1861,2.566,2.8608,2.0995,4.0984,2.7702600000000004,10.364009777777776,4750.0,0.084,4.1995,3.5915441777777777,13.787446044444446,8020.8,3240.8,-4.1997,2.4996,3.59333,13.038590222222226,3080.3,4.1282,4.0535,0.01778698478462747
318,93.84040709084404,4.1985,4.1868,2.5558,2.8543,2.0998,4.0981,2.787989777777778,10.421032888888886,4780.0,0.084,4.1998,3.5979932444444445,13.795879822222226,7883.500000000001,3093.500000000001,-4.1997,2.4996,3.597913777777778,13.07123111111111,3084.1000000000004,4.1269,4.06,0.015929709264947592
319,93.8051211857548,4.1982,4.1868,2.5536,2.8574,2.0997,4.0997,2.793838,10.442531555555556,4790.0,0.084,4.1998,3.598418133333333,13.795239822222221,7894.8,3114.8,-4.2001,2.4996,3.596560888888889,13.060709333333334,3083.0,4.1334,4.0584,0.017856717697197724
320,93.80509800184868,4.1985,4.1868,2.5523,2.8543,2.0998,4.0984,2.787971555555556,10.420058666666666,4780.0,0.084,4.1995,3.5973873777777774,13.792736711111111,7903.1,3113.1000000000004,-4.1997,2.4987,3.5965599999999998,13.061635555555556,3083.0,4.1297,4.0584,0.016977403147843875
321,93.8524627220178,4.1985,4.1871,2.5527,2.8515,2.0997,4.099,2.7938564444444447,10.441813333333334,4790.0,0.08398,4.1998,3.5990204444444442,13.796413155555555,7859.400000000001,3069.4000000000005,-4.1994,2.4996,3.598376,13.078336888888888,3084.5,4.1254,4.0621,0.015073581940277163
322,93.8721458582995,4.1982,4.1871,2.5638,2.85,2.0998,4.0984,2.793883333333333,10.439870222222222,4790.0,0.084,4.1998,3.5999391999999997,13.797832533333334,7837.200000000001,3037.2000000000007,-4.1994,2.4996,3.5991306666666665,13.085021333333334,3085.1000000000004,4.1223,4.0637,0.013954374434443065
323,93.88711686566572,4.1985,4.1874,2.5589,2.849,2.0998,4.0997,2.7997266666666665,10.462374222222225,4800.0,0.084,4.1998,3.6005404444444444,13.798609066666666,7825.400000000001,3025.4000000000005,-4.1997,2.5,3.5997046666666663,13.089346666666666,3085.6000000000004,4.1316,4.0646,0.015953520489558608
324,93.88436377681596,4.1982,4.1874,2.5542,2.8481,2.0998,4.0997,2.7997266666666665,10.46184,4800.0,0.084,4.1998,3.600469688888889,13.797754311111111,7823.200000000001,3023.2000000000007,-4.1997,2.4987,3.599599111111111,13.089923555555556,3085.5,4.135,4.0649,0.016691668452508523
325,93.87803457044976,4.1985,4.1874,2.562,2.8481,2.0998,4.0997,2.799713111111111,10.461808000000001,4800.0,0.084,4.1998,3.6002979555555563,13.79699057777778,7827.200000000001,3037.2000000000007,-4.1994,2.4996,3.5993564444444446,13.090319111111112,3085.3,4.1263,4.0652,0.0145496975758441
326,93.82446235942147,4.1985,4.1871,2.5527,2.8515,2.0997,4.0984,2.7938668888888887,10.438570666666669,4790.0,0.08399,4.1998,3.5989752888888886,13.792654222222222,7851.400000000001,3061.4000000000005,-4.1997,2.4996,3.5973024444444444,13.075105777777777,3083.6000000000004,4.1217,4.0628,0.014024811296044838
327,93.787223210243,4.1982,4.1871,2.552,2.8521,2.0998,4.0993,2.793833333333333,10.44100088888889,4790.0,0.084,4.1998,3.597199288888889,13.788222577777779,7866.1,3106.1000000000004,-4.2001,2.499,3.5958746666666666,13.067543111111112,3082.4,4.1254,4.0615,0.015213923478012495
328,93.49947036366508,4.1982,4.1858,2.5551,2.8695,2.0997,4.0981,2.7762426666666666,10.373006222222223,4760.0,0.084,4.1995,3.5896576,13.76330951111111,8000.3,3240.3,-4.1994,2.4996,3.584842,12.991529777777778,3073.2000000000003,4.1266,4.0473,0.018883650045244543
329,93.54972148014404,4.1982,4.1861,2.5616,2.8661,2.0995,4.0993,2.77614,10.382489777777776,4760.0,0.08398,4.1995,3.587746488888889,13.765666133333333,8012.6,3252.6000000000004,-4.1994,2.5,3.586768666666667,13.006254222222221,3074.8,4.1158,4.05,0.015668905081678407
330,93.53144097018156,4.1982,4.1858,2.5592,2.8661,2.0995,4.099,2.776146888888889,10.381233777777778,4760.0,0.08399,4.1995,3.5876654222222224,13.76391111111111,8005.1,3245.1000000000004,-4.1994,2.4996,3.5860677777777776,13.002984888888887,3074.2000000000003,4.1158,4.0497,0.01574034385864659
331,93.4910661977026,4.1982,4.1858,2.5536,2.8695,2.0995,4.099,2.776164888888889,10.381383111111111,4760.0,0.084,4.1995,3.5865891555555556,13.759463822222221,7993.400000000001,3223.4000000000005,-4.1997,2.499,3.5845197777777775,12.993420444444444,3072.9,4.1241,4.0488,0.01792985213229525
332,93.66780290990478,4.1982,4.1868,2.5576,2.8537,2.0998,4.0997,2.782030888888889,10.405674666666666,4770.0,0.084,4.1998,3.5895388444444443,13.770922666666667,7928.900000000001,3148.9000000000005,-4.1997,2.4993,3.591296,13.044849777777776,3078.5,4.1331,4.0578,0.01792985213229504
333,93.66816805642593,4.1982,4.1868,2.562,2.8552,2.0998,4.0993,2.7880055555555554,10.420469333333333,4780.0,0.08399,4.1998,3.592716088888889,13.773680355555555,7896.1,3126.1000000000004,-4.1994,2.5,3.59131,13.04388088888889,3078.5,4.1204,4.0581,0.014835452683716834
334,93.65564874713012,4.1982,4.1868,2.5635,2.8552,2.0997,4.0981,2.782150888888889,10.398058666666666,4770.0,0.084,4.1995,3.5920476444444445,13.772696177777778,7906.200000000001,3146.2000000000007,-4.1997,2.4996,3.59083,13.042147555555555,3078.1000000000004,4.1334,4.0578,0.01800128580612893
335,93.43344839505932,4.1976,4.1858,2.5554,2.8692,2.0995,4.0993,2.7762644444444446,10.376102222222222,4760.0,0.084,4.1995,3.586347733333333,13.752878933333331,8003.6,3253.6000000000004,-4.199,2.4996,3.582310666666667,12.983448888888889,3071.0,4.1142,4.0476,0.015860919266492073
336,93.42436030386682,4.1982,4.1858,2.5554,2.8683,2.0995,4.0987,2.770313777777778,10.360540444444444,4750.0,0.084,4.1995,3.583341511111111,13.749681777777777,8019.200000000001,3269.2000000000007,-4.1997,2.5,3.5819622222222223,12.98201066666667,3070.7000000000003,4.1186,4.0469,0.01707264804628899
337,93.4279654012659,4.1982,4.1858,2.5672,2.8673,2.0997,4.099,2.770319555555556,10.360194666666667,4750.0,0.08397,4.1995,3.5834161777777775,13.74971591111111,8033.1,3283.1000000000004,-4.1994,2.5,3.5821004444444444,12.98649777777778,3070.8,4.117,4.0485,0.016311854074391636
338,93.41601989364617,4.1982,4.1858,2.5669,2.8689,2.0998,4.0987,2.7703257777777774,10.359684444444444,4750.0,0.08399,4.1995,3.5834976000000003,13.749226666666667,7982.700000000001,3222.7000000000007,-4.1994,2.4993,3.581642444444445,12.983416888888888,3070.4,4.1152,4.0488,0.015811782635614564
339,93.57059858759008,4.1985,4.1865,2.5539,2.8555,2.0997,4.099,2.776181111111111,10.384245333333334,4760.0,0.08399,4.1995,3.5864860444444444,13.76127288888889,7957.900000000001,3187.9000000000005,-4.1997,2.5,3.5875691111111108,13.027956444444444,3075.3,4.1179,4.0562,0.014691525585160866
340,93.57700314165112,4.1982,4.1865,2.5579,2.8555,2.0997,4.099,2.782161333333333,10.39887911111111,4770.0,0.08399,4.1998,3.5890296888888886,13.761159111111112,7908.500000000001,3138.500000000001,-4.1997,2.4993,3.5878146666666666,13.028682666666667,3075.5,4.1183,4.0566,0.014691525585160655
341,93.56704565397976,4.1982,4.1865,2.5641,2.8562,2.0997,4.0993,2.7821331111111114,10.400087111111112,4770.0,0.084,4.1995,3.5889244444444444,13.76224853333333,7918.6,3168.6000000000004,-4.1997,2.5,3.587432888888889,13.027882666666667,3075.2000000000003,4.1186,4.0569,0.014691525585160866
342,93.3514585111249,4.1982,4.1855,2.5598,2.8698,2.0998,4.0984,2.770432444444445,10.353634666666668,4750.0,0.084,4.1995,3.5831530666666667,13.741290666666666,8023.400000000001,3283.4000000000005,-4.199,2.4996,3.579167111111111,12.969980444444444,3068.3,4.1207,4.046,0.017789949988092402
343,93.36436035487142,4.1982,4.1855,2.5669,2.8664,2.0995,4.0984,2.7644577777777775,10.339378666666667,4740.0,0.08399,4.1995,3.5806588444444447,13.741747199999999,8038.500000000001,3288.500000000001,-4.1994,2.5,3.579661777777778,12.977052444444444,3068.7000000000003,4.1152,4.0476,0.016097537743487086
344,93.385805468017,4.1982,4.1858,2.5666,2.8661,2.0997,4.0993,2.770332222222222,10.360933333333332,4750.0,0.084,4.1995,3.5819818666666667,13.744317155555557,8012.500000000001,3262.500000000001,-4.1994,2.4993,3.5804839999999998,12.98197333333333,3069.4,4.1155,4.0491,0.015811782635614564
345,93.35491870911083,4.1982,4.1858,2.5657,2.8695,2.0997,4.0997,2.7703277777777777,10.360559111111112,4750.0,0.084,4.1995,3.5815932444444445,13.742510933333332,8024.900000000001,3274.9000000000005,-4.1994,2.5,3.579299777777778,12.975196444444444,3068.4,4.1158,4.0485,0.016026098966519114
346,93.49439888420498,4.1982,4.1865,2.5604,2.8552,2.0997,4.0984,2.7703404444444444,10.36263288888889,4750.0,0.08395999999999999,4.1995,3.583454933333333,13.75144248888889,7982.700000000001,3212.7000000000007,-4.2001,2.5,3.584647555555556,13.016134222222224,3072.8,4.1176,4.055,0.014904407037927822
347,93.50021804463692,4.1982,4.1865,2.5654,2.8565,2.0997,4.0997,2.7821686666666663,10.400469333333332,4770.0,0.084,4.1995,3.5862901333333332,13.751505066666668,7913.700000000001,3153.7000000000007,-4.1997,2.4996,3.5848706666666668,13.016194666666665,3073.0,4.1179,4.0553,0.014905826606662325
348,93.48729881296084,4.1985,4.1865,2.5542,2.8568,2.0997,4.099,2.776304,10.37856088888889,4760.0,0.084,4.1995,3.5857560888888886,13.751954488888888,7950.6,3200.6000000000004,-4.1997,2.5,3.5843753333333335,13.01492,3072.6000000000004,4.1238,4.0559,0.016167821511060276
349,93.25943579182427,4.1976,4.1855,2.5678,2.8701,2.0995,4.099,2.770443555555556,10.355219555555555,4750.0,0.084,4.1995,3.5795711999999997,13.728146488888889,8035.6,3295.6000000000004,-4.1994,2.5,3.575638888888889,12.95611377777778,3065.3,4.1235,4.0442,0.018883650045244543
350,93.2913890104112,4.1982,4.1855,2.5626,2.8652,2.0993000000000004,4.099,2.764458888888889,10.341110222222222,4740.0,0.084,4.1995,3.577537066666667,13.730629688888888,8030.900000000001,3290.9000000000005,-4.1997,2.4993,3.576864,12.96527022222222,3066.3,4.1142,4.046,0.016239255184894167
351,93.29422903890888,4.1982,4.1858,2.5654,2.867,2.0995,4.0984,2.7645033333333338,10.33792,4740.0,0.084,4.1995,3.5789141333333334,13.732672,8015.000000000001,3275.000000000001,-4.1994,2.4996,3.5769728888888888,12.966506666666666,3066.4,4.131,4.0469,0.02002667047673484
352,93.26007914521864,4.1976,4.1858,2.5669,2.8704,2.0997,4.0987,2.7645166666666667,10.33857688888889,4740.0,0.084,4.1995,3.577972622222222,13.729399466666665,8015.500000000001,3275.500000000001,-4.199,2.4987,3.5756635555555554,12.958327111111112,3065.3,4.1152,4.0469,0.016265777566087117
353,93.36477186920476,4.1982,4.1861,2.5561,2.8583,2.0997,4.0987,2.764469333333333,10.342350222222219,4740.0,0.08399,4.1995,3.5790019555555554,13.737598577777776,8017.500000000001,3257.500000000001,-4.1997,2.4996,3.5796775555555556,12.990405333333333,3068.6000000000004,4.1319,4.0513,0.019191847036692994
354,93.38343491361792,4.1982,4.1865,2.5564,2.8586,2.0997,4.0997,2.776304666666667,10.380771555555555,4760.0,0.084,4.1998,3.581744711111111,13.737681066666665,7951.000000000001,3201.000000000001,-4.1997,2.4993,3.580393111111111,12.994827555555556,3069.2000000000003,4.117,4.0525,0.015358239874276682
355,93.37367448914844,4.1982,4.1865,2.5536,2.859,2.0997,4.0987,2.770437555555556,10.358102222222222,4750.0,0.084,4.1995,3.581492622222222,13.738496,7977.200000000001,3237.2000000000007,-4.1997,2.4996,3.5800188888888886,12.993443555555556,3068.9,4.117,4.0525,0.015358239874276682
356,93.16785356673964,4.1982,4.1855,2.5545,2.871,2.0995,4.0984,2.7645884444444446,10.334452444444443,4740.0,0.08399,4.1995,3.575942755555556,13.716669155555556,8047.200000000001,3327.2000000000007,-4.1994,2.4993,3.572127555555556,12.941436444444443,3062.3,4.1263,4.0429,0.01985997999714227
357,93.1373319543546,4.1982,4.1852,2.5635,2.8704,2.0995,4.0981,2.752753777777778,10.296336888888888,4720.0,0.084,4.1995,3.5725639111111116,13.7143296,8102.1,3372.1000000000004,-4.1994,2.499,3.5709573333333333,12.934087111111111,3061.3,4.1198,4.0417,0.01859789493737202
358,93.1310722997067,4.1976,4.1855,2.5672,2.8714,2.0995,4.0997,2.758592888888889,10.319971555555556,4730.0,0.084,4.1995,3.5726314666666665,13.714097777777775,8082.400000000001,3352.4000000000005,-4.199,2.4993,3.570717333333333,12.93323111111111,3061.1000000000004,4.1158,4.0417,0.01764705882352953
359,93.11261791044846,4.1976,4.1852,2.5551,2.8738,2.0995,4.0997,2.7585913333333334,10.320273777777778,4730.0,0.084,4.1995,3.5719804444444443,13.711749688888887,8086.3,3356.3,-4.199,2.4996,3.570009777777778,12.930102222222223,3060.5,4.1133,4.0417,0.01705167897118364
360,93.24805249392756,4.1982,4.1858,2.5654,2.8608,2.0995,4.0987,2.758587111111111,10.321946666666669,4730.0,0.08398,4.1995,3.5744202666666665,13.722911288888888,8035.200000000001,3285.2000000000007,-4.1997,2.4987,3.575202444444445,12.96823111111111,3064.8,4.1217,4.0485,0.01742981641545823
361,93.25332683256607,4.1982,4.1861,2.5623,2.8614,2.0997,4.0997,2.7704299999999997,10.360585777777779,4750.0,0.08399,4.1995,3.5769272888888892,13.722237155555556,7985.6,3245.6000000000004,-4.1994,2.499,3.575404666666667,12.969044444444444,3065.0,4.1198,4.0491,0.016835738438824487
362,93.2348260754956,4.1982,4.1858,2.5613,2.8621,2.0995,4.099,2.764549777777778,10.338289777777778,4740.0,0.08399,4.1995,3.5763473777777777,13.722090666666668,7997.200000000001,3257.2000000000007,-4.1994,2.5,3.574695333333333,12.966357333333331,3064.4,4.122,4.0488,0.01743106158022573
363,93.17101816992272,4.1982,4.1858,2.5601,2.871,2.0997,4.0987,2.764554222222222,10.338089777777775,4740.0,0.08399,4.1995,3.575254755555556,13.717100088888888,7947.000000000001,3227.000000000001,-4.1994,2.5,3.572248888888889,12.945427555555556,3062.4,4.1152,4.046,0.01647854455398378
364,92.97318989914308,4.1976,4.1849,2.5545,2.876,2.0997,4.0997,2.752737777777778,10.298883555555555,4720.0,0.084,4.1995,3.5675409777777776,13.696712533333331,8127.700000000001,3417.7000000000007,-4.1994,2.499,3.564664,12.90140888888889,3056.0,4.121,4.0361,0.02021717388198319
365,92.93873861467353,4.1976,4.1849,2.5545,2.8772,2.0995,4.099,2.746851111111111,10.278634666666669,4710.0,0.084,4.1995,3.565386666666667,13.692144355555556,8147.400000000001,3437.4000000000005,-4.199,2.499,3.5633431111111116,12.891848,3054.9,4.1279,4.0345,0.022243391283638947
366,92.97139314642006,4.1976,4.1846,2.5675,2.8686,2.0995,4.0993,2.7468226666666666,10.279281777777777,4710.0,0.08399,4.1995,3.5645820444444443,13.6896512,8143.700000000001,3413.7000000000007,-4.199,2.4996,3.564595111111111,12.907400888888889,3055.9,4.1133,4.0355,0.01852822100500116
367,93.18043083580068,4.1982,4.1858,2.566,2.8611,2.0995,4.0984,2.758655111111111,10.318339555555557,4730.0,0.08399,4.1995,3.5726997333333332,13.711554844444445,8012.400000000001,3272.4000000000005,-4.1997,2.4993,3.5726097777777777,12.959414222222222,3062.6000000000004,4.1195,4.0485,0.016905969474010196
368,93.167372500688,4.1982,4.1858,2.5592,2.8624,2.0995,4.099,2.764558666666667,10.338339555555557,4740.0,0.084,4.1995,3.5736106666666663,13.710526577777781,7987.6,3257.6000000000004,-4.1997,2.5,3.5721091111111107,12.955813333333333,3062.2000000000003,4.1313,4.0482,0.01978712765197534
369,93.1577743635612,4.1982,4.1858,2.5632,2.8624,2.0997,4.0981,2.7586786666666665,10.316144,4730.0,0.084,4.1995,3.5733777777777775,13.711933155555556,8005.1,3275.1000000000004,-4.1994,2.4996,3.571741111111111,12.953826666666666,3061.9,4.1279,4.0479,0.0190503405248369
370,93.17754443949082,4.1982,4.1858,2.5654,2.8593,2.0995,4.0981,2.7586844444444445,10.31612088888889,4730.0,0.084,4.1995,3.573455288888889,13.712173511111112,8001.3,3261.3,-4.1997,2.499,3.572499111111111,12.96227111111111,3062.5,4.1319,4.0497,0.01957282663047367
371,93.2275753088618,4.1982,4.1861,2.562,2.8552,2.0998,4.099,2.764583111111111,10.337779555555556,4740.0,0.08399,4.1998,3.5752021333333333,13.716406044444444,7981.200000000001,3231.2000000000007,-4.1994,2.4993,3.5744173333333333,12.976697777777776,3064.1000000000004,4.1192,4.0522,0.01595466018955093
372,93.24979128688533,4.1982,4.1861,2.5576,2.8531,2.0998,4.0997,2.7704442222222223,10.35876888888889,4750.0,0.08399,4.1998,3.576164266666667,13.716790044444444,7935.000000000001,3185.000000000001,-4.1997,2.4996,3.575269111111111,12.984363555555555,3064.8,4.1331,4.0544,0.018739433769078637
373,93.26813555258956,4.1985,4.1865,2.5598,2.8528,2.0997,4.099,2.770448666666667,10.3572,4750.0,0.08399,4.1998,3.5772202666666666,13.719318755555555,7926.000000000001,3176.000000000001,-4.1997,2.4993,3.5759724444444445,12.988994666666667,3065.4,4.1183,4.0556,0.01492963783127355
374,93.25271825503086,4.1982,4.1865,2.5567,2.8528,2.0998,4.099,2.770453333333333,10.35694666666667,4750.0,0.084,4.1998,3.576608711111111,13.716391822222223,7919.1,3169.1000000000004,-4.1997,2.5,3.575381333333333,12.98753688888889,3064.9,4.1266,4.0553,0.016977403147843875
375,93.2089296523782,4.1982,4.1865,2.5641,2.8555,2.0997,4.099,2.770465333333333,10.35715111111111,4750.0,0.084,4.1998,3.5753557333333332,13.711250488888888,7917.6,3177.6000000000004,-4.1994,2.5,3.5737024444444447,12.975414222222222,3063.5,4.1235,4.0531,0.016764299661856514
376,93.16262559591333,4.1982,4.1861,2.562,2.8568,2.0995,4.0987,2.7645662222222223,10.336261333333335,4740.0,0.08399,4.1995,3.5735424,13.707875555555557,7961.700000000001,3221.7000000000007,-4.1997,2.4993,3.571927111111111,12.96461511111111,3062.0,4.1232,4.051,0.017191704169345335
377,92.96193411272988,4.1976,4.1855,2.5545,2.871,2.0995,4.0987,2.764561111111111,10.337358222222225,4740.0,0.08399,4.1995,3.568096,13.686491022222222,8006.700000000001,3296.7000000000007,-4.1997,2.499,3.5642324444444444,12.910003555555557,3055.6000000000004,4.1158,4.0411,0.01778698478462747
378,92.91906707034484,4.1976,4.1852,2.5576,2.8692,2.0993000000000004,4.0987,2.746878222222222,10.276840888888888,4710.0,0.084,4.1995,3.5639175111111117,13.683588266666668,8117.500000000001,3397.500000000001,-4.199,2.499,3.562588888888889,12.903715555555557,3054.2000000000003,4.117,4.0395,0.01845677542271962
379,92.96097777660314,4.1982,4.1852,2.5582,2.8676,2.0995,4.0997,2.7527464444444445,10.299072,4720.0,0.084,4.1995,3.565505422222222,13.6878464,8081.200000000001,3361.2000000000007,-4.1994,2.5,3.564195777777778,12.914523555555556,3055.5,4.1161,4.042,0.017645377911130283
380,92.96249052647636,4.1976,4.1855,2.5554,2.8667,2.0995,4.0993,2.7527648888888887,10.297822222222225,4720.0,0.08399,4.1995,3.5658293333333333,13.687671466666668,8067.900000000001,3347.9000000000005,-4.1994,2.5,3.564253777777778,12.919201777777777,3055.5,4.1164,4.0435,0.01735962280325755
381,93.11001551698835,4.1982,4.1861,2.5647,2.8552,2.0995,4.099,2.752788888888889,10.298702222222222,4720.0,0.084,4.1998,3.5695310222222223,13.703463822222222,8019.3,3279.3,-4.1994,2.4987,3.5699099999999997,12.958585777777778,3060.2000000000003,4.1257,4.0507,0.01785969424203462
382,93.1220943320682,4.1982,4.1865,2.5654,2.8552,2.0997,4.0993,2.764635555555556,10.337431111111114,4740.0,0.084,4.1998,3.5716032,13.700696177777777,7950.500000000001,3220.500000000001,-4.1994,2.4993,3.570373111111111,12.962360888888888,3060.6000000000004,4.1173,4.0519,0.015573653379054234
383,93.0885993837254,4.1985,4.1861,2.566,2.8555,2.0997,4.0981,2.758802222222222,10.314255999999999,4730.0,0.08397,4.1995,3.5704302222222224,13.696891733333334,7980.6,3240.6000000000004,-4.1994,2.5,3.569088888888889,12.956240888888889,3059.5,4.1229,4.0504,0.017264371100633374
384,92.9161401021993,4.1982,4.1855,2.5657,2.8692,2.0998,4.0997,2.764642,10.338325333333334,4740.0,0.08399,4.1995,3.566039822222222,13.678439822222224,7979.8,3269.8,-4.199,2.4996,3.5624766666666665,12.906204444444443,3054.0,4.1164,4.0414,0.01786139557037373
385,92.87989206500676,4.1976,4.1852,2.5598,2.8686,2.0995,4.099,2.7469564444444443,10.277233777777777,4710.0,0.08399,4.1995,3.5624696888888887,13.677376,8079.3,3369.3,-4.199,2.4996,3.561086888888889,12.902024888888889,3052.8,4.1229,4.0411,0.01948082876875433
386,92.87033449971564,4.1982,4.1852,2.5641,2.8676,2.0998,4.0984,2.746961111111111,10.276666666666666,4710.0,0.084,4.1995,3.5619989333333333,13.674638222222223,8087.3,3377.3,-4.1994,2.5,3.5607204444444447,12.900947555555556,3052.5,4.113,4.0407,0.017216745249321392
387,92.876918729049,4.1982,4.1855,2.5551,2.8667,2.0995,4.0987,2.7469622222222223,10.276200888888889,4710.0,0.084,4.1995,3.562452622222222,13.67617991111111,8070.400000000001,3360.4000000000005,-4.1994,2.4993,3.560972888888889,12.903594666666667,3052.7000000000003,4.1232,4.0417,0.019407534409677605
388,92.98707705889896,4.1982,4.1858,2.566,2.8577,2.0997,4.0997,2.7469580000000002,10.277136888888888,4710.0,0.084,4.1998,3.565403377777778,13.6898176,8097.000000000001,3367.000000000001,-4.1994,2.4996,3.565196444444444,12.936828444444444,3056.2000000000003,4.1201,4.0482,0.01712149354669722
389,93.02731272794126,4.1985,4.1861,2.562,2.8549,2.0997,4.0987,2.7587975555555553,10.316181333333335,4730.0,0.084,4.1998,3.5676465777777775,13.687342933333332,7956.000000000001,3226.000000000001,-4.1997,2.4996,3.566739111111111,12.947056,3057.5,4.1186,4.0497,0.016405933757173176
390,93.01540199618069,4.1982,4.1861,2.562,2.8555,2.0998,4.099,2.7587855555555563,10.316275555555556,4730.0,0.084,4.1995,3.5677020444444443,13.688008533333333,7995.700000000001,3265.7000000000007,-4.1997,2.4996,3.5662824444444445,12.942981333333332,3057.1000000000004,4.1229,4.0491,0.0175726837631258
391,92.83646281289867,4.1982,4.1852,2.5558,2.8704,2.0998,4.099,2.758783555555556,10.316181333333335,4730.0,0.08399,4.1995,3.5631893333333333,13.668757333333332,7950.8,3250.8,-4.1994,2.5,3.5594217777777777,12.894745777777779,3051.4,4.1201,4.0407,0.018907462970900533
392,92.8280934227954,4.1976,4.1855,2.5638,2.8664,2.0995,4.0981,2.741092222222222,10.255146666666667,4700.0,0.084,4.1995,3.5598272,13.66874168888889,8110.000000000001,3400.000000000001,-4.1994,2.4993,3.5591008888888886,12.895635555555556,3051.1000000000004,4.1133,4.0407,0.017288184026289365
393,92.82586776780948,4.1982,4.1855,2.5641,2.867,2.0997,4.099,2.7469697777777777,10.276643555555557,4710.0,0.08397,4.1995,3.560560711111111,13.668791466666667,8084.000000000001,3364.000000000001,-4.1994,2.4996,3.5590155555555563,12.895715555555556,3051.0,4.1179,4.0414,0.01821688812687511
394,92.89665982509597,4.1982,4.1858,2.5632,2.8645,2.0997,4.0997,2.7528420000000002,10.299871999999999,4720.0,0.084,4.1995,3.5627932444444452,13.67637902222222,8026.000000000001,3316.000000000001,-4.1994,2.499,3.5617297777777774,12.911200000000001,3053.3,4.1145,4.0445,0.016669047959232127
395,92.9201798978378,4.1982,4.1858,2.5657,2.8577,2.0995,4.0997,2.7469842222222223,10.276809777777778,4710.0,0.084,4.1995,3.5630915555555562,13.679817955555556,8104.500000000001,3374.500000000001,-4.1994,2.499,3.5626315555555563,12.926935111111112,3054.0,4.122,4.0476,0.017716816688098252
396,92.95808558431672,4.1985,4.1861,2.5616,2.8552,2.0998,4.0997,2.7588044444444444,10.317770666666668,4730.0,0.08399,4.1995,3.5650972444444444,13.67856071111111,7975.700000000001,3255.7000000000007,-4.2001,2.499,3.564084888888889,12.935765333333332,3055.2000000000003,4.1183,4.0488,0.016547225066069773
397,92.929870770589,4.1982,4.1858,2.5623,2.8565,2.0997,4.0984,2.7529586666666668,10.29392088888889,4720.0,0.084,4.1998,3.5645756444444445,13.676807111111112,8005.700000000001,3285.7000000000007,-4.1997,2.4996,3.563003111111111,12.928730666666667,3054.3,4.1183,4.0479,0.016763102126342203
398,92.79139329943384,4.1982,4.1855,2.5638,2.8695,2.0998,4.0984,2.752958222222222,10.294164444444444,4720.0,0.08399,4.1995,3.561059555555556,13.662235022222225,7947.6,3247.6000000000004,-4.1994,2.4993,3.557693777777778,12.887500444444443,3049.9,4.1235,4.0407,0.019717102443206118
399,92.77444586407228,4.1982,4.1852,2.5576,2.8655,2.0995,4.0987,2.7411115555555563,10.256503111111112,4700.0,0.084,4.1995,3.5578652444444447,13.661996088888888,8115.700000000001,3405.7000000000007,-4.1994,2.4996,3.557044,12.891834666666668,3049.3,4.1161,4.0417,0.017716816688098463
400,92.75586396333048,4.1982,4.1852,2.5545,2.8645,2.0997,4.0997,2.7470120000000002,10.277008,4710.0,0.08398,4.1995,3.5574833777777775,13.656226133333334,8085.6,3385.6000000000004,-4.1994,2.4996,3.5563315555555555,12.887319999999999,3048.7000000000003,4.1263,4.0404,0.020455303138543518
401,92.75652470465442,4.1985,4.1852,2.5635,2.8658,2.0997,4.0981,2.7411833333333333,10.253205333333332,4700.0,0.084,4.1995,3.5581237333333333,13.659147377777776,8091.000000000001,3391.000000000001,-4.1994,2.4993,3.556356888888889,12.887764444444443,3048.7000000000003,4.1136,4.0411,0.017264371100633374
402,92.82546204945268,4.1982,4.1855,2.5663,2.8583,2.0995,4.0987,2.741175777777778,10.255248,4700.0,0.08399,4.1995,3.559482666666667,13.667373511111112,8134.8,3414.8,-4.1994,2.4996,3.559,12.910107555555557,3050.9,4.1241,4.0457,0.018669333714340205
403,92.88150914245745,4.1982,4.1861,2.562,2.8555,2.0997,4.0987,2.752968444444444,10.295865777777776,4720.0,0.084,4.1998,3.562101333333333,13.668468622222225,7983.900000000001,3263.9000000000005,-4.1997,2.4996,3.561148888888889,12.924478222222222,3052.7000000000003,4.1251,4.0482,0.018310831726075717
404,92.86376765831189,4.1985,4.1858,2.5527,2.8559,2.0998,4.099,2.7529724444444446,10.29562488888889,4720.0,0.084,4.1998,3.561902933333333,13.66761102222222,8015.1,3295.1000000000004,-4.1997,2.499,3.560468666666666,12.919835555555556,3052.1000000000004,4.1158,4.0476,0.016239255184894167
405,92.73163678145252,4.1985,4.1855,2.5641,2.8686,2.0997,4.0993,2.7529706666666667,10.295689777777778,4720.0,0.084,4.1995,3.558807822222222,13.654724266666665,7958.3,3258.3,-4.1994,2.4993,3.5554026666666667,12.880336,3047.9,4.1183,4.0407,0.018478830309091643
406,92.76669084748072,4.1982,4.1858,2.5579,2.8658,2.0995,4.099,2.7411444444444446,10.257674666666666,4700.0,0.084,4.1995,3.5578357333333335,13.662651733333334,8071.900000000001,3371.9000000000005,-4.199,2.5,3.5567466666666663,12.89292088888889,3049.0,4.1145,4.0432,0.016980233388902102
407,92.66618861452282,4.1982,4.1852,2.5654,2.8661,2.0997,4.099,2.7411766666666666,10.255393777777776,4700.0,0.084,4.1995,3.5544305777777776,13.646283377777777,8108.900000000001,3408.9000000000005,-4.1994,2.4993,3.552893333333333,12.873187555555557,3045.7000000000003,4.1229,4.0392,0.019931418774110456
408,92.6562890866167,4.1982,4.1852,2.5657,2.8673,2.0997,4.0993,2.741190222222222,10.255963555555557,4700.0,0.084,4.1995,3.554334933333333,13.646452622222224,8096.1,3406.1000000000004,-4.1994,2.4993,3.5525137777777775,12.868845333333333,3045.4,4.126,4.0389,0.02074105824641625
409,92.7384354619173,4.1982,4.1855,2.5644,2.8583,2.0997,4.0987,2.7353413333333334,10.233934222222222,4690.0,0.08398,4.1995,3.5558702222222225,13.655586133333333,8174.6,3464.6000000000004,-4.1997,2.4993,3.5556633333333334,12.895914666666668,3048.0,4.1272,4.0442,0.019763316427363904
410,92.82195548365452,4.1985,4.1861,2.5598,2.8559,2.0998,4.0981,2.747159111111111,10.273651555555556,4710.0,0.084,4.1998,3.5597838222222222,13.660829866666669,8011.1,3301.1000000000004,-4.1994,2.499,3.558865555555556,12.915563555555556,3050.7000000000003,4.1204,4.0482,0.0171929323236654
411,92.78180675426012,4.1985,4.1858,2.5607,2.8562,2.0997,4.0984,2.7471566666666667,10.273305777777777,4710.0,0.084,4.1998,3.558753422222222,13.656401066666668,8033.1,3323.1000000000004,-4.1997,2.5,3.5573262222222226,12.907777777777776,3049.4,4.122,4.0463,0.01802509703074037
412,92.75746944882812,4.1985,4.1858,2.557,2.863,2.0998,4.0984,2.7471484444444445,10.273409777777776,4710.0,0.08399,4.1998,3.5591648,13.658268444444444,8011.400000000001,3321.4000000000005,-4.199,2.499,3.556393111111111,12.904338666666668,3048.6000000000004,4.1223,4.0485,0.01757561324124799
413,92.5044750734756,4.1982,4.1849,2.562,2.8748,2.0995,4.099,2.7353446666666668,10.233506666666667,4690.0,0.08399,4.1995,3.550360533333333,13.632317155555556,8169.500000000001,3489.500000000001,-4.199,2.4993,3.5466931111111113,12.833844444444445,3040.5,4.1248,4.0327,0.021933793760419006
414,92.43480743563512,4.1976,4.1843,2.5604,2.8763,2.0997,4.0993,2.729436888888889,10.216152,4680.0,0.08399,4.1995,3.5458684444444444,13.621371733333332,8193.5,3523.5,-4.1994,2.4993,3.544022,12.819457777777778,3038.2000000000003,4.1127,4.0302,0.019645663666238145
415,92.43833718533934,4.1976,4.1846,2.5675,2.8735,2.0995,4.0981,2.723596,10.194131555555556,4670.0,0.084,4.1995,3.5452206222222222,13.620784355555555,8214.800000000001,3524.800000000001,-4.1994,2.4987,3.5441573333333336,12.81860533333333,3038.3,4.1279,4.029,0.0235509834738297
416,92.70087753402991,4.1982,4.1855,2.5573,2.8577,2.0997,4.0981,2.735412888888889,10.235536,4690.0,0.084,4.1998,3.552752,13.643047822222224,8078.900000000001,3368.9000000000005,-4.1997,2.5,3.5542233333333333,12.892534222222224,3046.7000000000003,4.1173,4.0438,0.017501250089292122
417,92.73777472059336,4.1982,4.1858,2.566,2.8568,2.0997,4.099,2.747172,10.274636444444445,4710.0,0.084,4.1995,3.556799288888889,13.649567288888889,7992.200000000001,3282.2000000000007,-4.2001,2.4993,3.555638,12.901448,3047.9,4.1223,4.0469,0.017951953524916103
418,92.70109198516138,4.1985,4.1858,2.5635,2.8565,2.0997,4.0997,2.7471675555555564,10.275458666666667,4710.0,0.084,4.1998,3.555728,13.646371555555556,8062.3,3352.3,-4.2001,2.4987,3.554231555555556,12.894653333333334,3046.7000000000003,4.1248,4.0454,0.018904311802099873
419,92.73033848271072,4.1982,4.1858,2.5647,2.8524,2.0997,4.0997,2.747171555555556,10.275765333333332,4710.0,0.08399,4.1998,3.5559740444444445,13.647712711111112,8041.400000000001,3331.4000000000005,-4.2001,2.4987,3.5553528888888892,12.904950222222222,3047.6000000000004,4.1285,4.0469,0.019428108854551054
420,92.77005830984224,4.1982,4.1861,2.5654,2.8518,2.0997,4.0981,2.7472175555555554,10.27223288888889,4710.0,0.084,4.1998,3.5579249777777777,13.651272533333334,7995.700000000001,3275.7000000000007,-4.1997,2.5,3.556875777777778,12.914094222222221,3048.9,4.1325,4.0491,0.01985856132580902
421,92.79886431317564,4.1982,4.1865,2.5573,2.8493,2.0998,4.0997,2.7530544444444445,10.294944,4720.0,0.084,4.1998,3.5585159111111113,13.652296533333335,7986.700000000001,3266.7000000000007,-4.2001,2.4993,3.5579802222222225,12.923315555555558,3049.8,4.1173,4.051,0.01578533844432276
422,92.8169883317719,4.1985,4.1865,2.5554,2.849,2.0997,4.0987,2.753092,10.292986666666666,4720.0,0.08399,4.1998,3.5595306666666664,13.65379271111111,7943.000000000001,3223.000000000001,-4.1997,2.4993,3.558675111111111,12.928285333333331,3050.4,4.1179,4.0525,0.01557254089577814
423,92.80169854569677,4.1982,4.1865,2.5626,2.8487,2.0998,4.0987,2.753069111111111,10.293191111111112,4720.0,0.084,4.1998,3.5590033777777776,13.651874133333333,7938.700000000001,3218.7000000000007,-4.1997,2.4993,3.558088888888889,12.926833777777778,3049.9,4.1297,4.0525,0.018382265399909396
424,92.79138170748077,4.1985,4.1865,2.5582,2.8512,2.0997,4.0987,2.753068888888889,10.293244444444445,4720.0,0.084,4.1998,3.559204266666667,13.6528128,7935.8,3225.8,-4.1997,2.5,3.5576933333333334,12.921678222222225,3049.6000000000004,4.1198,4.0519,0.016167821511060276
