Repository: simonapepe/HKUST-dataset

# HKUST-dataset
This repository contains cycling data from 5 different batches of lithium-ion batteries

File: MOLICEL/H24_DataSet.csv (part 4 of 11)
H24_Cycle_Num,H24_Cycle_Life(%),H24_C_Rest_Start_Volt(V),H24_C_Rest_End_Volt(V),H24_D_Rest_Start_Volt(V),H24_D_Rest_End_Volt(V),H24_CC_Chg_Cur(A),H24_CC_Chg_Volt(V),H24_CC_Chg_CapaCity(Ah),H24_CC_Chg_Energy(Wh),H24_CC_Chg_Time(s),H24_CCCV_Chg_Cur(A),H24_CCCV_Chg_Volt(V),H24_CCCV_Chg_CapaCity(Ah),H24_CCCV_Chg_Energy(Wh),H24_CCCV_Chg_Time(s),H24_CV_Chg_Time(s),H24_CC_Dischg_Cur(A),H24_CC_Dischg_Volt(V),H24_CC_Dischg_CapaCity(Ah),H24_CC_Dischg_Energy(Wh),H24_CC_Dischg_Time(s),H24_Volt_CC_DChg_00s,H24_Volt_CC_DChg_10s,H24_Rin(ohm)
425,92.73219899117552,4.1982,4.1861,2.5654,2.8524,2.0998,4.0984,2.7471955555555554,10.271914666666667,4710.0,0.08397,4.1998,3.556979911111111,13.6471296,7994.500000000001,3284.500000000001,-4.1997,2.5,3.5554242222222223,12.90954488888889,3047.7000000000003,4.1328,4.0497,0.019787127651975128
426,92.6145986274664,4.1982,4.1858,2.5669,2.8655,2.0998,4.099,2.747177333333333,10.273075555555556,4710.0,0.084,4.1995,3.5546176,13.6387328,7962.3,3282.3,-4.1997,2.4993,3.550915333333333,12.871274666666666,3044.0,4.1316,4.0429,0.021120556230206762
427,92.50366363676198,4.1982,4.1849,2.5654,2.8565,2.0995,4.0984,2.7295426666666667,10.21299111111111,4680.0,0.084,4.1995,3.5469863111111115,13.621596444444444,8136.200000000001,3446.2000000000007,-4.1997,2.4987,3.546662,12.856905777777778,3040.3,4.1127,4.0367,0.01809653070457426
428,92.48079850936756,4.1982,4.1852,2.5576,2.8639,2.0997,4.099,2.735444888888889,10.231674666666667,4690.0,0.08399,4.1995,3.548752355555556,13.622897777777778,8120.3,3430.3,-4.1994,2.4996,3.5457853333333333,12.847171555555557,3039.6000000000004,4.1198,4.0376,0.01957422488926975
429,92.45614822120322,4.1982,4.1849,2.5657,2.8655,2.0997,4.0997,2.7354068888888885,10.234874666666668,4690.0,0.084,4.1995,3.546530133333333,13.617191822222225,8106.000000000001,3426.000000000001,-4.1994,2.4993,3.544840222222222,12.842403555555556,3038.8,4.1152,4.0376,0.018478830309091643
430,92.50547777741455,4.1985,4.1852,2.5647,2.8565,2.0997,4.099,2.729538666666667,10.212596444444443,4680.0,0.08399,4.1998,3.5466609777777776,13.620253866666665,8236.5,3536.5,-4.1997,2.4996,3.546731555555556,12.862526222222225,3040.3,4.1164,4.0407,0.018025097030740157
431,92.6479196965134,4.1985,4.1858,2.5626,2.8537,2.0997,4.0981,2.7413515555555557,10.252465777777775,4700.0,0.08397,4.1998,3.552818488888889,13.634825955555556,8010.500000000001,3310.500000000001,-4.2001,2.5,3.552192888888889,12.894405333333333,3044.9,4.1285,4.0482,0.01911859241446638
432,92.63218941622227,4.1985,4.1861,2.5527,2.8528,2.0998,4.0981,2.741361111111112,10.251280000000001,4700.0,0.084,4.1998,3.552597333333333,13.632668444444443,8007.700000000001,3307.7000000000007,-4.2001,2.499,3.5515897777777776,12.892152888888889,3044.4,4.1229,4.0473,0.017999571438775185
433,92.53881623439116,4.1976,4.1858,2.5598,2.8664,2.0997,4.0984,2.741355111111111,10.251072,4700.0,0.084,4.1995,3.551703466666667,13.628782933333333,7960.400000000001,3290.4000000000005,-4.1994,2.4996,3.5480097777777777,12.858128888888888,3041.5,4.1245,4.042,0.019645663666238145
434,92.36407333811384,4.1982,4.1849,2.5539,2.8664,2.0997,4.0984,2.723695111111111,10.191219555555556,4670.0,0.08397,4.1995,3.543149866666666,13.608561777777775,8184.900000000001,3494.9000000000005,-4.1994,2.4987,3.5413099999999997,12.825773333333332,3035.8,4.1254,4.0349,0.021550697718721624
435,92.39192300532048,4.1982,4.1852,2.5539,2.8642,2.0995,4.0993,2.735402666666667,10.236794666666668,4690.0,0.08399,4.1995,3.543594311111111,13.60629048888889,8082.8,3402.8,-4.1997,2.4993,3.542377777777778,12.834319111111112,3036.7000000000003,4.1127,4.0364,0.018167964378407935
436,92.37366567926412,4.1982,4.1849,2.5682,2.8658,2.0997,4.0993,2.7295351111111117,10.213714666666668,4680.0,0.08399,4.1995,3.543428266666667,13.607716977777779,8140.500000000001,3470.500000000001,-4.1994,2.5,3.5416777777777777,12.828264888888889,3036.1000000000004,4.1297,4.0358,0.02236033719102721
437,92.37789094615144,4.1982,4.1849,2.5641,2.8611,2.0995,4.0993,2.7236633333333335,10.191776888888889,4670.0,0.08399,4.1995,3.5426126222222223,13.607424000000002,8244.1,3554.1000000000004,-4.1994,2.5,3.5418397777777777,12.836596444444444,3036.2000000000003,4.1176,4.0376,0.0190503405248369
438,92.46066328691684,4.1982,4.1855,2.5669,2.8608,2.0998,4.0993,2.735434222222222,10.233955555555557,4690.0,0.084,4.1995,3.546102755555556,13.6139648,8074.8,3394.8,-4.1994,2.4993,3.5450133333333333,12.852481777777776,3038.9,4.121,4.0417,0.018883650045244754
439,92.42041022994492,4.1982,4.1852,2.5567,2.8611,2.0997,4.0984,2.7295755555555563,10.210753777777779,4680.0,0.084,4.1998,3.544817422222222,13.60981617777778,8106.200000000001,3426.2000000000007,-4.1994,2.499,3.5434699999999997,12.84524888888889,3037.6000000000004,4.1207,4.0398,0.019264656855741448
440,92.34758958087438,4.1982,4.1852,2.5682,2.8698,2.0997,4.0984,2.729568888888889,10.211501333333334,4680.0,0.084,4.1995,3.5436579555555556,13.605731555555556,8041.6,3381.6000000000004,-4.1994,2.4996,3.5406779999999998,12.821863111111112,3035.3,4.1198,4.0358,0.02000285755107864
441,92.25999498763952,4.1982,4.1846,2.5616,2.8624,2.0995,4.099,2.7177426666666666,10.172215111111111,4660.0,0.084,4.1995,3.5377056,13.592319999999999,8215.1,3545.1000000000004,-4.1994,2.5,3.537319555555556,12.812155555555556,3032.4,4.1108,4.0308,0.0190503405248369
442,92.23590111322162,4.1976,4.1846,2.5685,2.8704,2.0993000000000004,4.099,2.723641777777778,10.191216,4670.0,0.084,4.1995,3.5396384,13.594298311111112,8186.900000000001,3526.9000000000005,-4.1994,2.4996,3.536395777777778,12.80062666666667,3031.7000000000003,4.1251,4.0318,0.022217459637091052
443,92.22019981281316,4.1982,4.1846,2.5685,2.8704,2.0995,4.0984,2.717775777777778,10.170995555555555,4660.0,0.08399,4.1995,3.537558755555556,13.58992497777778,8212.5,3552.5,-4.1994,2.5,3.5357937777777777,12.798413333333334,3031.2000000000003,4.1288,4.0318,0.02309853788636482
444,92.26007613131088,4.1982,4.1846,2.5654,2.8624,2.0997,4.0997,2.7177468888888887,10.172603555555556,4660.0,0.08399,4.1995,3.537671822222222,13.592753777777778,8270.7,3590.7000000000007,-4.1994,2.4993,3.5373226666666664,12.81456,3032.4,4.1254,4.0342,0.02171738819831398
445,92.34553200920772,4.1982,4.1852,2.5567,2.8624,2.0995,4.0993,2.7295544444444446,10.213501333333333,4680.0,0.08399,4.1995,3.5420177777777777,13.601314133333332,8115.3,3445.3,-4.1994,2.499,3.5405991111111113,12.830023111111112,3035.2000000000003,4.1179,4.038,0.019026527599180696
446,92.30265337486962,4.1982,4.1849,2.5672,2.8636,2.0997,4.0981,2.723691555555556,10.190150222222224,4670.0,0.084,4.1995,3.5404920888888887,13.595979377777777,8133.6,3463.6000000000004,-4.1994,2.4993,3.538955111111111,12.82261511111111,3033.8,4.113,4.0367,0.018169262275563345
447,92.21403289378964,4.1982,4.1849,2.5685,2.872,2.0995,4.0984,2.7236773333333333,10.190568888888887,4670.0,0.084,4.1995,3.5384611555555563,13.587979377777778,8063.700000000001,3413.7000000000007,-4.199,2.4996,3.535557333333333,12.796449777777777,3031.0,4.1254,4.0321,0.022219576089545168
448,92.14397692552194,4.1982,4.1843,2.5604,2.8704,2.0995,4.0981,2.711867555555556,10.150875555555556,4650.0,0.08399,4.1995,3.534273422222222,13.5810432,8242.800000000001,3582.800000000001,-4.1994,2.4996,3.532871333333333,12.785368,3028.7000000000003,4.1158,4.0296,0.020526741915511702
449,92.17514189130134,4.1976,4.1846,2.5598,2.8683,2.0993000000000004,4.099,2.717740222222222,10.172683555555555,4660.0,0.08399,4.1995,3.5352959999999998,13.582448355555556,8199.800000000001,3539.800000000001,-4.1994,2.4993,3.534066222222222,12.793472,3029.7000000000003,4.1186,4.0311,0.020836309949040212
450,92.18192318383656,4.1976,4.1846,2.5657,2.8679,2.0995,4.099,2.7177597777777778,10.171894222222223,4660.0,0.084,4.1995,3.5358702222222225,13.58392888888889,8203.2,3553.2000000000007,-4.1994,2.4993,3.5343262222222225,12.796034666666667,3029.9,4.1251,4.0318,0.022217459637091052
451,92.19222843009948,4.1976,4.1846,2.5644,2.8642,2.0997,4.0984,2.711912,10.148952888888887,4650.0,0.084,4.1995,3.5358474666666666,13.585665422222222,8279.7,3609.7000000000007,-4.1994,2.5,3.5347213333333336,12.803233777777777,3030.2000000000003,4.1142,4.0336,0.019193218078773267
452,92.24171447767704,4.1985,4.1849,2.5657,2.8627,2.0995,4.099,2.7236826666666665,10.192010666666668,4670.0,0.08399,4.1995,3.537971555555556,13.587584000000001,8129.400000000001,3459.4000000000005,-4.1997,2.4996,3.5366186666666666,12.815665777777777,3031.8,4.1127,4.0364,0.018167964378407935
453,92.22302245338123,4.1982,4.1849,2.5576,2.8624,2.0995,4.0993,2.7236759999999998,10.192027555555557,4670.0,0.08399,4.1995,3.5372664888888887,13.584804977777777,8151.900000000001,3481.9000000000005,-4.1994,2.4996,3.535902,12.811102222222221,3031.2000000000003,4.1297,4.0352,0.022503214744963574
454,92.1247400794327,4.1982,4.1846,2.5604,2.872,2.0997,4.0993,2.7236588888888886,10.192114666666667,4670.0,0.08399,4.1995,3.535223822222222,13.576393955555556,8096.3,3446.3,-4.1994,2.4996,3.5321337777777777,12.779836444444443,3028.1000000000004,4.1214,4.0296,0.021860265752250346
455,92.02925716214617,4.1976,4.1843,2.5651,2.8741,2.0993000000000004,4.0993,2.7118582222222223,10.15222311111111,4650.0,0.084,4.1995,3.530500622222222,13.567103999999999,8252.0,3602.0,-4.1994,2.5,3.528472888888889,12.761916444444443,3025.0,4.1201,4.0265,0.022288898414059025
456,92.0241045390147,4.1982,4.1843,2.561,2.8732,2.0995,4.0997,2.7118617777777776,10.153048,4650.0,0.084,4.1995,3.5297013333333336,13.564711822222222,8255.4,3605.3999999999996,-4.1994,2.5,3.528275333333333,12.761706666666669,3024.8,4.1276,4.0262,0.024146306615230734
457,92.03020190631986,4.1976,4.1843,2.5666,2.8723,2.0993000000000004,4.099,2.7118766666666665,10.15261511111111,4650.0,0.084,4.1995,3.5299733333333334,13.564925155555557,8229.0,3589.0,-4.1994,2.4993,3.528509111111111,12.765237333333333,3025.0,4.1279,4.0277,0.02386055150735821
458,92.12164502796792,4.1982,4.1846,2.5669,2.8636,2.0993000000000004,4.0981,2.70602,10.129952,4640.0,0.08399,4.1995,3.532127288888889,13.575947377777778,8268.300000000001,3608.300000000001,-4.1994,2.499,3.5320151111111118,12.791704888888889,3027.9,4.1114,4.0321,0.018883650045244543
459,92.16825627118864,4.1982,4.1849,2.5672,2.8639,2.0997,4.0981,2.717826666666667,10.16980888888889,4660.0,0.084,4.1995,3.5352451555555557,13.578333866666666,8127.1,3467.1000000000004,-4.1997,2.4993,3.533802222222222,12.800374222222224,3029.4,4.1176,4.0345,0.019787127651975128
460,92.13458164757355,4.1982,4.1849,2.5542,2.8645,2.0995,4.099,2.7178182222222222,10.170825777777779,4660.0,0.084,4.1995,3.5340746666666667,13.574946133333333,8184.500000000001,3524.500000000001,-4.199,2.499,3.532511111111111,12.794914666666667,3028.3,4.1294,4.0339,0.022743510359609517
461,92.11183243970969,4.1985,4.1849,2.5576,2.8698,2.0997,4.099,2.7178195555555558,10.171542222222222,4660.0,0.084,4.1995,3.5342193777777777,13.5760896,8157.200000000001,3517.2000000000007,-4.1994,2.499,3.5316388888888888,12.790115555555555,3027.6000000000004,4.1297,4.0358,0.02236033719102721
462,91.90071399475627,4.1982,4.184,2.5654,2.8763,2.0995,4.0987,2.7060284444444447,10.129921777777778,4640.0,0.084,4.1995,3.5264700444444443,13.55245511111111,8282.1,3652.1000000000004,-4.199,2.5,3.523544444444444,12.736316444444444,3020.8,4.1133,4.0218,0.021790902595856136
463,91.84796481239468,4.1973,4.1837,2.5685,2.8779,2.0995,4.0984,2.7001337777777774,10.110051555555556,4630.0,0.08399,4.1995,3.523617777777778,13.545503288888888,8303.2,3673.2000000000007,-4.199,2.4987,3.521522,12.723103111111111,3019.1000000000004,4.1186,4.019,0.023719933317456462
464,91.85756294952144,4.1976,4.1837,2.5685,2.8745,2.0995,4.0993,2.700112888888889,10.111360000000001,4630.0,0.084,4.1995,3.5229162666666665,13.544295822222223,8328.300000000001,3678.300000000001,-4.199,2.499,3.52189,12.725448,3019.4,4.113,4.0184,0.02252917361276511
465,92.03003382300062,4.1982,4.1846,2.5663,2.8664,2.0997,4.0997,2.711895777777778,10.153747555555556,4650.0,0.084,4.1995,3.528354844444445,13.559391288888888,8224.800000000001,3564.800000000001,-4.1994,2.5,3.528502666666667,12.774798222222222,3024.9,4.1214,4.0305,0.021645949421346008
466,92.02997586323536,4.1976,4.1846,2.5542,2.8667,2.0995,4.0993,2.7178044444444445,10.172765333333333,4660.0,0.08399,4.1995,3.5298446222222224,13.559189333333334,8156.400000000001,3506.4000000000005,-4.199,2.499,3.5285004444444446,12.774159111111112,3024.9,4.1164,4.0305,0.020457251726601487
467,92.00812503173296,4.1982,4.1846,2.5685,2.8676,2.0995,4.0987,2.7119346666666666,10.150639111111111,4650.0,0.08399,4.1995,3.529265422222222,13.559509333333331,8199.9,3549.8999999999996,-4.199,2.5,3.5276626666666666,12.76990311111111,3024.2000000000003,4.1285,4.0299,0.02348178137651828
468,92.0682177163528,4.1976,4.1849,2.5554,2.8633,2.0995,4.0984,2.711947777777778,10.150923555555556,4650.0,0.084,4.1995,3.530728177777778,13.565667555555557,8199.0,3539.0,-4.1994,2.5,3.5299666666666667,12.786933333333332,3026.1000000000004,4.1294,4.033,0.022955660332428452
469,92.07731160352182,4.1985,4.1849,2.5595,2.8617,2.0995,4.0997,2.7178375555555556,10.171701333333333,4660.0,0.084,4.1995,3.5314392888888886,13.564848355555556,8171.900000000001,3511.9000000000005,-4.1994,2.4996,3.530315333333333,12.791488,3026.4,4.1223,4.0349,0.02081249702338422
470,92.09284482061103,4.1982,4.1849,2.5536,2.859,2.0997,4.099,2.717848,10.170630222222222,4660.0,0.084,4.1995,3.5318083555555555,13.564974933333332,8155.400000000001,3495.4000000000005,-4.1994,2.4987,3.530910888888889,12.797888888888888,3026.9,4.1229,4.0358,0.02074105824641604
471,92.1079549314139,4.1985,4.1849,2.561,2.8583,2.0995,4.0984,2.7178533333333332,10.169378666666667,4660.0,0.08399,4.1995,3.5326848,13.567037155555555,8137.400000000001,3477.4000000000005,-4.1994,2.4996,3.531490222222222,12.801138666666667,3027.4,4.1179,4.0361,0.019478973186645578
472,92.11708359444208,4.1982,4.1852,2.5654,2.8586,2.0997,4.0984,2.717862666666667,10.168830222222224,4660.0,0.084,4.1995,3.5330631111111113,13.568007111111111,8131.400000000001,3471.4000000000005,-4.199,2.4996,3.5318402222222223,12.802424888888888,3027.7000000000003,4.1133,4.0367,0.01824243867587521
473,92.04559022399596,4.1982,4.1849,2.5654,2.8624,2.0997,4.0984,2.7178462222222226,10.168631111111111,4660.0,0.084,4.1995,3.530855466666667,13.558651733333335,8118.8,3468.8,-4.1997,2.499,3.529099111111111,12.78564888888889,3025.4,4.1294,4.0339,0.022739719503774167
474,92.00230587130105,4.1982,4.1846,2.566,2.8639,2.0997,4.0984,2.711958,10.14827022222222,4650.0,0.084,4.1995,3.5291167999999997,13.556053333333331,8176.000000000001,3516.000000000001,-4.1994,2.5,3.527439555555556,12.776142222222225,3024.0,4.1294,4.0324,0.02309853788636482
475,91.8549257802022,4.1976,4.1843,2.5582,2.8738,2.0995,4.0997,2.7177779999999996,10.173154666666667,4660.0,0.084,4.1995,3.524916977777778,13.539497244444444,8200.300000000001,3570.300000000001,-4.199,2.4993,3.5217888888888886,12.737245333333334,3019.3,4.1152,4.0249,0.021505120266730186
476,91.86557878505668,4.1982,4.1843,2.5678,2.8686,2.0995,4.0981,2.700136,10.110009777777776,4630.0,0.084,4.1995,3.522935111111111,13.541920711111112,8228.7,3588.7000000000007,-4.199,2.4993,3.522197333333333,12.74348,3019.6000000000004,4.1102,4.0256,0.02014765420338176
477,91.88662397582198,4.1976,4.1843,2.5669,2.8689,2.0993000000000004,4.0997,2.7060146666666665,10.130823111111111,4640.0,0.08398,4.1995,3.524554311111111,13.54528,8229.5,3589.5,-4.1994,2.5,3.523004222222222,12.74719822222222,3020.3,4.1127,4.0268,0.02045530313854373
478,91.83681335355898,4.1982,4.1843,2.5626,2.8723,2.0993000000000004,4.0993,2.706025777777778,10.130323555555556,4640.0,0.084,4.1995,3.523412622222222,13.53998648888889,8248.9,3618.8999999999996,-4.199,2.4993,3.5210944444444445,12.737168,3018.7000000000003,4.1145,4.0259,0.02110026196713493
479,91.9042205605544,4.1976,4.1846,2.5551,2.8645,2.0995,4.0987,2.700132222222222,10.110819555555556,4630.0,0.084,4.1995,3.5240213333333332,13.547707733333333,8297.0,3647.0,-4.1994,2.5,3.523678888888889,12.759192888888888,3020.8,4.1282,4.0296,0.023479544696861303
480,91.92593228862016,4.1976,4.1846,2.5657,2.8636,2.0997,4.0993,2.7119577777777777,10.150794666666668,4650.0,0.084,4.1995,3.525948444444444,13.54558862222222,8200.0,3560.0,-4.1994,2.4993,3.5245113333333333,12.763482666666668,3021.5,4.1161,4.0305,0.020383864361575545
481,91.91351730690182,4.1982,4.1846,2.5675,2.8639,2.0995,4.0981,2.7061053333333334,10.127392,4640.0,0.084,4.1995,3.525565511111111,13.544927288888887,8203.9,3563.8999999999996,-4.1994,2.4996,3.5240353333333334,12.760445333333331,3021.1000000000004,4.1251,4.0302,0.02259846644758775
482,91.76618937959172,4.1982,4.184,2.5672,2.8741,2.0993000000000004,4.0987,2.7060999999999997,10.127432888888888,4640.0,0.08399,4.1995,3.521422933333333,13.528201955555556,8225.9,3595.8999999999996,-4.199,2.5,3.5183866666666668,12.721098666666668,3016.4,4.1096,4.0228,0.02067158847344611
483,91.80473841946502,4.1982,4.1843,2.5554,2.8698,2.0995,4.0993,2.7001544444444443,10.111009777777776,4630.0,0.084,4.1995,3.520448,13.533001955555555,8286.2,3646.2000000000007,-4.199,2.499,3.519864666666667,12.73440888888889,3017.6000000000004,4.1102,4.0256,0.02014765420338176
484,91.84914139562942,4.1982,4.1843,2.5595,2.8636,2.0993000000000004,4.0997,2.706041777777778,10.131572444444444,4640.0,0.084,4.1995,3.5219619555555557,13.535113955555557,8259.9,3619.8999999999996,-4.1994,2.4993,3.521567111111111,12.750114666666667,3019.0,4.121,4.0283,0.0220745820831549
485,91.82127434049325,4.1976,4.1843,2.5685,2.8676,2.0993000000000004,4.099,2.7060697777777776,10.129153777777777,4640.0,0.084,4.1995,3.5225820444444444,13.534665955555557,8206.800000000001,3566.800000000001,-4.199,2.4996,3.5204986666666667,12.741791111111112,3018.1000000000004,4.1105,4.0271,0.01986187187425581
486,91.89106948981728,4.1982,4.1846,2.5623,2.8617,2.0993000000000004,4.0997,2.7060331111111107,10.13211377777778,4640.0,0.08398,4.1995,3.5237489777777777,13.54291626666667,8221.0,3571.0,-4.1994,2.5,3.523174666666667,12.761479999999999,3020.3,4.1291,4.0311,0.02333666714292515
487,91.90951228712248,4.1982,4.1849,2.5638,2.8621,2.0997,4.0997,2.711975333333333,10.150316444444444,4650.0,0.08399,4.1995,3.5252611555555555,13.5423104,8205.9,3565.8999999999996,-4.1994,2.4993,3.5238817777777776,12.764959999999999,3020.9,4.1145,4.0324,0.01955041196361376
488,91.88495473458252,4.1982,4.1846,2.5675,2.8621,2.0997,4.0984,2.706152222222222,10.127417777777781,4640.0,0.08399,4.1995,3.524567111111111,13.540602311111112,8218.300000000001,3588.300000000001,-4.1997,2.4993,3.522940222222222,12.762433777777778,3020.1000000000004,4.1121,4.0324,0.018977546015191533
489,91.71647149295312,4.1982,4.184,2.5685,2.8679,2.0993000000000004,4.0978,2.7003044444444444,10.103937777777775,4630.0,0.084,4.1995,3.5189692444444445,13.518580622222222,8250.0,3620.0,-4.199,2.4996,3.5164804444444444,12.71848088888889,3014.7000000000003,4.1235,4.0221,0.024148606811145498
490,91.80373571552606,4.1982,4.1843,2.5573,2.8636,2.0995,4.0984,2.700213333333333,10.109378666666668,4630.0,0.08399,4.1995,3.5206243555555563,13.531339377777778,8246.9,3616.8999999999996,-4.1994,2.4993,3.5198262222222225,12.740853333333332,3017.5,4.1158,4.0265,0.021264942610849102
491,91.81596522599555,4.1982,4.1846,2.5682,2.8658,2.0995,4.0984,2.7002395555555556,10.106612444444442,4630.0,0.084,4.1995,3.522177777777778,13.534939022222225,8273.6,3633.6000000000004,-4.199,2.4996,3.520295111111111,12.743821333333331,3017.9,4.1288,4.0296,0.023624672541081148
492,91.7607295697044,4.1976,4.1846,2.5688,2.8701,2.0997,4.0993,2.706092,10.129816888888888,4640.0,0.084,4.1995,3.5204003555555556,13.526371555555555,8223.5,3593.5,-4.199,2.5,3.518177333333333,12.731600888888888,3016.1000000000004,4.1108,4.0274,0.01986187187425581
493,91.85307686369045,4.1982,4.1849,2.5592,2.8599,2.0997,4.0984,2.7002497777777776,10.110282666666667,4630.0,0.084,4.1995,3.5212362666666666,13.534446933333333,8228.2,3588.2000000000007,-4.1997,2.4993,3.521718,12.759465777777775,3019.0,4.1145,4.0321,0.019620449079696123
494,91.84069665783127,4.1982,4.1849,2.5573,2.8611,2.0995,4.0981,2.7062133333333334,10.12635911111111,4640.0,0.08399,4.1995,3.5226890666666666,13.53116728888889,8170.900000000001,3530.9000000000005,-4.1997,2.4996,3.5212433333333335,12.756884444444443,3018.6000000000004,4.1294,4.0318,0.023239755220611186
495,91.83494125314114,4.1976,4.1846,2.5666,2.8605,2.0995,4.0984,2.7062046666666664,10.127933333333333,4640.0,0.08399,4.1995,3.522145422222222,13.530663822222225,8176.200000000001,3546.2000000000007,-4.1994,2.4987,3.5210226666666666,12.755146666666667,3018.4,4.1254,4.0318,0.022288898414059236
496,91.65051328008916,4.1976,4.184,2.5688,2.8714,2.0995,4.099,2.7003602222222223,10.104783111111113,4630.0,0.084,4.1995,3.517306666666667,13.512584533333333,8257.4,3637.3999999999996,-4.199,2.4996,3.5139515555555554,12.705200000000001,3012.5,4.117,4.0218,0.02267206477732798
497,91.69452212984982,4.1976,4.184,2.5682,2.8679,2.0995,4.0981,2.694435555555556,10.087646222222222,4620.0,0.084,4.1995,3.5165376,13.516821333333331,8263.6,3633.6000000000004,-4.199,2.4993,3.5156388888888888,12.721181333333334,3013.9,4.1207,4.0259,0.02257680400095266
498,91.68256503027702,4.1976,4.1843,2.5626,2.8701,2.0995,4.0997,2.700284222222222,10.110088888888889,4630.0,0.084,4.1995,3.5172476444444447,13.518094222222222,8273.300000000001,3663.300000000001,-4.199,2.4996,3.5151804444444443,12.71924,3013.5,4.1282,4.0256,0.024434389140271448
499,91.54915903858196,4.1976,4.1837,2.5651,2.8741,2.0995,4.0981,2.6885795555555556,10.065690666666667,4610.0,0.084,4.1995,3.5126542222222223,13.503586133333334,8324.1,3704.1000000000004,-4.199,2.4993,3.5100655555555553,12.68633777777778,3009.2000000000003,4.1223,4.0184,0.024743986663491386
500,91.74981574590625,4.1982,4.1846,2.5576,2.8608,2.0997,4.0981,2.6944191111111118,10.090497777777781,4620.0,0.084,4.1995,3.5169848888888886,13.521375288888889,8246.4,3616.3999999999996,-4.199,2.5,3.517758888888889,12.740300444444443,3015.6000000000004,4.1217,4.029,0.022076684924982087
501,91.74670330651188,4.1982,4.1846,2.5616,2.8627,2.0995,4.0981,2.700413777777778,10.105165333333332,4630.0,0.08397,4.1995,3.519238755555556,13.520093866666667,8208.2,3578.2000000000007,-4.1997,2.4993,3.5176395555555553,12.73777688888889,3015.5,4.1139,4.0296,0.02007286234731048
502,91.7381832210189,4.1982,4.1846,2.5542,2.8624,2.0997,4.0981,2.700393111111111,10.106545777777775,4630.0,0.084,4.1995,3.5186065777777777,13.519007288888888,8200.300000000001,3580.300000000001,-4.1997,2.499,3.5173128888888887,12.737575111111111,3015.2000000000003,4.1189,4.0296,0.021263423577874543
503,91.73841506007992,4.1982,4.1846,2.5592,2.8605,2.0995,4.0987,2.6945062222222225,10.084169777777776,4620.0,0.084,4.1995,3.5182894222222223,13.52074808888889,8288.6,3648.6000000000004,-4.1994,2.4993,3.5173217777777777,12.740514666666666,3015.2000000000003,4.1167,4.0302,0.020598180692479883
504,91.800582704296,4.1982,4.1849,2.5635,2.858,2.0995,4.099,2.7062404444444446,10.128937777777775,4640.0,0.08398,4.1998,3.520437333333333,13.524401777777776,8173.1,3533.1000000000004,-4.1997,2.5,3.5197053333333335,12.756997333333333,3017.2000000000003,4.1127,4.0339,0.018763244993690073
505,91.85092076042284,4.1985,4.1852,2.5663,2.8543,2.0997,4.0981,2.706275111111111,10.126664888888888,4640.0,0.084,4.1998,3.5220913777777776,13.528442311111112,8134.200000000001,3484.2000000000007,-4.1997,2.4993,3.5216353333333332,12.771298666666668,3018.8,4.1204,4.0364,0.02000142867347659
506,91.88831640096753,4.1985,4.1855,2.5641,2.8534,2.0998,4.099,2.712153333333333,10.148090666666668,4650.0,0.08399,4.1998,3.523912888888889,13.532923733333332,8110.000000000001,3460.000000000001,-4.1997,2.4993,3.523069111111111,12.779734222222219,3020.0,4.1313,4.0386,0.02207300521465835
507,91.8821205020614,4.1985,4.1852,2.5533,2.8528,2.0997,4.099,2.7121542222222224,10.147512888888889,4650.0,0.08399,4.1998,3.5238858666666664,13.532255288888889,8105.400000000001,3455.4000000000005,-4.1997,2.499,3.5228315555555554,12.780275555555557,3019.8,4.1316,4.0395,0.021930137866990357
508,91.80389220689226,4.1985,4.1852,2.5545,2.8574,2.0998,4.0997,2.712155777777778,10.147824,4650.0,0.084,4.1998,3.5218528,13.524474311111112,8143.700000000001,3503.7000000000007,-4.1994,2.5,3.5198322222222225,12.761403555555557,3017.3,4.1133,4.0358,0.018455017383435652
509,91.77254176986402,4.1985,4.1849,2.5592,2.8568,2.0995,4.099,2.706277333333333,10.127363555555556,4640.0,0.084,4.1998,3.5201923555555554,13.5216256,8171.900000000001,3531.9000000000005,-4.1994,2.4996,3.518630222222222,12.754123555555555,3016.3,4.1232,4.0339,0.021264942610849102
510,91.77601935577954,4.1982,4.1849,2.5654,2.8568,2.0997,4.0981,2.706296888888889,10.126339555555557,4640.0,0.084,4.1998,3.5199025777777777,13.518873600000001,8107.500000000001,3467.500000000001,-4.1994,2.5,3.518763555555556,12.755285333333331,3016.4,4.1183,4.0342,0.02002667047673463
511,91.74550933534756,4.1985,4.1849,2.5672,2.8583,2.0997,4.0993,2.706276888888889,10.127592888888888,4640.0,0.084,4.1995,3.5190613333333336,13.517255111111112,8170.6,3530.6000000000004,-4.1997,2.5,3.5175937777777775,12.748593777777778,3015.4,4.1155,4.0333,0.01957282663047367
512,91.81809234938056,4.1982,4.1852,2.5558,2.8528,2.0997,4.099,2.7062822222222223,10.127898666666667,4640.0,0.08399,4.1998,3.5204977777777775,13.523242666666668,8145.400000000001,3495.4000000000005,-4.1997,2.4987,3.5203766666666665,12.769542222222222,3017.7000000000003,4.1142,4.038,0.01814415315379671
513,91.83980987342282,4.1982,4.1855,2.5663,2.8521,2.0998,4.0993,2.7121602222222223,10.147865777777776,4650.0,0.084,4.1998,3.521978666666667,13.52455537777778,8107.6,3457.6000000000004,-4.1997,2.4996,3.5212093333333327,12.775944888888889,3018.4,4.1145,4.0395,0.01785841845846115
514,91.84555948213648,4.1985,4.1855,2.5604,2.8515,2.0997,4.099,2.712155777777778,10.147616,4650.0,0.08399,4.1998,3.5223118222222225,13.525634844444445,8111.400000000001,3461.4000000000005,-4.1994,2.4996,3.5214297777777777,12.77727111111111,3018.6000000000004,4.1152,4.0398,0.017954945944658792
515,91.77126665502836,4.1982,4.1852,2.5663,2.8543,2.0997,4.0997,2.7121417777777777,10.147866666666669,4650.0,0.084,4.1998,3.5202471111111118,13.517720177777775,8114.8,3474.8,-4.1997,2.4996,3.518581333333333,12.760774222222222,3016.2000000000003,4.1139,4.0367,0.018382265399909607
516,91.74660477491096,4.1982,4.1852,2.5666,2.8552,2.0997,4.099,2.706285555555556,10.126523555555556,4640.0,0.08399,4.1998,3.518944711111111,13.5153792,8140.700000000001,3500.7000000000007,-4.1997,2.4996,3.517635777777778,12.754060444444443,3015.4,4.1133,4.0352,0.018596566421411068
517,91.80963601962937,4.1982,4.1855,2.557,2.8518,2.0997,4.0981,2.7063099999999998,10.125632,4640.0,0.084,4.1998,3.5204476444444444,13.520184888888886,8114.6,3464.6000000000004,-4.1997,2.5,3.5200524444444445,12.77258222222222,3017.4,4.1173,4.0398,0.018453699073743498
518,91.82884388583597,4.1985,4.1855,2.5564,2.8503,2.0997,4.0993,2.7121684444444445,10.147667555555556,4650.0,0.084,4.1998,3.5216704,13.52300942222222,8109.900000000001,3459.9000000000005,-4.1997,2.4996,3.5207888888888887,12.77896,3018.0,4.1155,4.0411,0.017715551110793582
519,91.82910470477962,4.1985,4.1855,2.5654,2.8484,2.0997,4.099,2.712185555555556,10.14680977777778,4650.0,0.084,4.1998,3.5217962666666667,13.522385066666665,8077.8,3427.8,-4.1994,2.4993,3.520798888888889,12.780915555555556,3018.0,4.1282,4.0414,0.020669619469447856
520,91.83210122464348,4.1985,4.1858,2.5582,2.8484,2.0997,4.099,2.712195777777778,10.146511111111113,4650.0,0.08399,4.1998,3.522012088888889,13.522961066666669,8104.8,3454.8,-4.2001,2.4996,3.520913777777778,12.781374222222224,3018.1000000000004,4.1158,4.0417,0.01764243708483143
521,91.81095750227723,4.1982,4.1855,2.5651,2.8481,2.0998,4.099,2.712194444444444,10.146377777777777,4650.0,0.08399,4.1998,3.520965688888889,13.518455466666666,8069.500000000001,3419.500000000001,-4.2001,2.499,3.520103111111111,12.777307555555556,3017.4,4.1173,4.0411,0.018142425180352854
522,91.76724424731944,4.1985,4.1855,2.5657,2.8518,2.0998,4.0997,2.712204444444445,10.146648888888889,4650.0,0.08399,4.1998,3.519864888888889,13.514379377777775,8098.1,3458.1000000000004,-4.1997,2.4993,3.518427111111111,12.765495111111111,3016.0,4.1276,4.0389,0.021120556230206974
523,91.7295240320893,4.1982,4.1852,2.5647,2.8531,2.0997,4.0987,2.7063346666666663,10.125252444444444,4640.0,0.084,4.1995,3.5180913777777776,13.510108444444445,8128.700000000001,3508.7000000000007,-4.1997,2.4996,3.516980888888889,12.757511111111112,3014.8,4.1142,4.0376,0.018239398052241826
524,91.45209381970388,4.1982,4.1843,2.5558,2.8676,2.0995,4.0981,2.694615111111111,10.08076,4620.0,0.084,4.1995,3.5099608888888887,13.481500444444444,8251.1,3641.1000000000004,-4.1994,2.5,3.506344,12.685888,3005.9,4.1152,4.0231,0.021931704529218318
525,91.4939233822908,4.1982,4.1843,2.5595,2.8636,2.0995,4.0981,2.688646888888889,10.065776,4610.0,0.084,4.1995,3.508595555555556,13.4858112,8255.6,3645.6000000000004,-4.1994,2.4993,3.507947777777778,12.698105777777776,3007.2000000000003,4.1108,4.0259,0.02021717388198319
526,91.4601560230513,4.1982,4.184,2.5554,2.8642,2.0995,4.0981,2.6886782222222223,10.064826666666665,4610.0,0.084,4.1995,3.508176355555556,13.482944,8234.4,3624.3999999999996,-4.1997,2.4996,3.5066531111111114,12.693173333333334,3006.1000000000004,4.1179,4.0249,0.02214443888849203
527,91.38789758370376,4.1976,4.184,2.5585,2.8723,2.0998,4.0984,2.6886853333333334,10.065036444444443,4610.0,0.084,4.1995,3.5068380444444442,13.47779982222222,8265.7,3645.7000000000007,-4.1994,2.4996,3.5038826666666667,12.670625777777776,3003.8,4.1204,4.0221,0.023408105919893334
528,91.59814083620176,4.1982,4.1849,2.5632,2.8549,2.0997,4.0997,2.6945142222222223,10.092517333333332,4620.0,0.08399,4.1998,3.510143288888889,13.4945792,8232.0,3602.0,-4.1994,2.4993,3.511943555555556,12.731790222222221,3010.5,4.1201,4.0333,0.020669619469448067
529,91.58592871366184,4.1982,4.1849,2.5654,2.8562,2.0997,4.099,2.70049,10.105947555555556,4630.0,0.084,4.1995,3.5129432888888887,13.494254933333334,8185.700000000001,3555.7000000000007,-4.1994,2.4996,3.5114753333333333,12.729367111111111,3010.1000000000004,4.1204,4.0333,0.02074105824641625
530,91.58926719614072,4.1982,4.1849,2.5613,2.8549,2.0998,4.0997,2.700492444444445,10.107315555555557,4630.0,0.08399,4.1995,3.5125536000000004,13.494121244444445,8186.3,3586.3,-4.1994,2.5,3.511603333333333,12.72987466666667,3010.2000000000003,4.1201,4.0327,0.02081249702338422
531,91.2714564152998,4.1976,4.1837,2.5589,2.8723,2.0995,4.0981,2.6829177777777775,10.038523555555555,4600.0,0.084,4.1995,3.5040334222222222,13.463981511111111,8321.4,3731.3999999999996,-4.1994,2.4996,3.499418222222222,12.64791911111111,3000.0,4.1229,4.0166,0.02531313997237681
532,91.2900557039712,4.1976,4.1837,2.5576,2.8695,2.0995,4.0981,2.676946666666667,10.025016888888889,4590.0,0.084,4.1995,3.500912355555556,13.462523733333331,8315.0,3715.0,-4.1994,2.4987,3.500131333333333,12.65411377777778,3000.6000000000004,4.1164,4.0181,0.023408105919893334
533,91.31227168199472,4.1976,4.184,2.5604,2.8698,2.0995,4.0997,2.682795111111111,10.047263999999998,4600.0,0.084,4.1995,3.5022709333333326,13.466318222222222,8340.300000000001,3740.300000000001,-4.1994,2.4987,3.500983111111111,12.658666666666665,3001.3,4.1198,4.0194,0.023908177358670193
534,91.28419017572703,4.1982,4.1837,2.5691,2.8732,2.0995,4.099,2.682807555555556,10.047384888888889,4600.0,0.084,4.1995,3.5017432888888886,13.464004266666668,8307.300000000001,3697.300000000001,-4.1997,2.499,3.4999064444444445,12.652528888888888,3000.4,4.1235,4.0194,0.024787484820344277
535,91.5161161764082,4.1982,4.1846,2.5536,2.8552,2.0997,4.0987,2.6887046666666667,10.069121777777779,4610.0,0.08399,4.1995,3.5068017777777776,13.481244444444444,8210.0,3590.0,-4.1997,2.4987,3.5087986666666664,12.717874666666669,3007.8,4.1229,4.0318,0.021692025620877672
536,91.5164523430467,4.1982,4.1846,2.5539,2.8562,2.0995,4.0984,2.694644888888889,10.084315555555557,4620.0,0.08397,4.1998,3.5101212444444445,13.485213866666669,8181.8,3561.8,-4.1994,2.4993,3.5088115555555555,12.717146666666668,3007.8,4.1198,4.0318,0.02095537457732059
537,91.52907018394345,4.1982,4.1849,2.566,2.8549,2.0997,4.0987,2.6946444444444446,10.084928,4620.0,0.084,4.1998,3.5102026666666664,13.486301866666668,8197.800000000001,3597.800000000001,-4.1994,2.4987,3.509295333333333,12.718869333333334,3008.2000000000003,4.1155,4.0318,0.019931418774110667
538,91.23036294173166,4.1976,4.1837,2.5691,2.8704,2.0997,4.0993,2.682869333333333,10.042254222222223,4600.0,0.08399,4.1995,3.502362666666667,13.461472711111112,8366.300000000001,3776.300000000001,-4.1994,2.4996,3.4978426666666667,12.645130666666667,2998.6000000000004,4.1139,4.0178,0.02288422155546027
539,91.2395437685486,4.1982,4.1837,2.5551,2.8698,2.0998,4.0987,2.6769753333333335,10.025153777777778,4590.0,0.084,4.1995,3.4997656888888886,13.458012444444444,8359.2,3769.2000000000007,-4.1994,2.4987,3.4981946666666666,12.647576888888889,2998.9,4.1167,4.0181,0.023479544696861514
540,91.21786681634198,4.1976,4.1837,2.5545,2.8689,2.0995,4.099,2.6769675555555557,10.025809777777779,4590.0,0.08399,4.1995,3.498932266666667,13.455266133333332,8347.800000000001,3757.800000000001,-4.199,2.4987,3.4973635555555562,12.644869333333334,2998.2000000000003,4.1133,4.0175,0.022814955941890848
541,91.21099858415886,4.1982,4.1837,2.5551,2.8689,2.0995,4.0993,2.676966444444444,10.025834666666668,4590.0,0.084,4.1995,3.498702577777778,13.454590577777775,8380.6,3780.6000000000004,-4.1994,2.499,3.4971002222222225,12.640202666666665,2998.0,4.1192,4.0169,0.024360622946135283
542,91.37049226619668,4.1985,4.1843,2.5657,2.8599,2.0997,4.0987,2.6828746666666667,10.045853333333332,4600.0,0.084,4.1995,3.502837688888889,13.466328177777775,8270.300000000001,3670.300000000001,-4.1997,2.4996,3.503215333333333,12.685953777777781,3003.1000000000004,4.1288,4.0259,0.024501750125008926
543,91.32972916329052,4.1982,4.1843,2.5573,2.8627,2.0995,4.0981,2.6828842222222224,10.042641777777774,4600.0,0.084,4.1998,3.5033614222222225,13.465008355555556,8268.800000000001,3668.800000000001,-4.1994,2.499,3.5016524444444443,12.67524266666667,3001.8,4.1161,4.0243,0.021860265752250346
544,91.2922987468867,4.1982,4.1843,2.5647,2.8661,2.0997,4.0984,2.6828657777777773,10.043910222222225,4600.0,0.08399,4.1995,3.502097422222222,13.46124231111111,8265.2,3685.2000000000007,-4.1994,2.4996,3.500217333333333,12.67032,3000.6000000000004,4.113,4.024,0.02119350383388113
545,91.04935459482996,4.1982,4.183,2.5694,2.876,2.0995,4.0987,2.671050222222222,10.00352,4580.0,0.084,4.1995,3.494353777777778,13.439030044444443,8404.300000000001,3824.300000000001,-4.1994,2.4987,3.490902666666667,12.606399999999999,2992.8,4.1254,4.011,0.027241986950516703
546,91.1177587097878,4.1982,4.1834,2.5688,2.872,2.0995,4.0993,2.671021777777778,10.007096888888888,4580.0,0.084,4.1995,3.4944010666666667,13.442928355555555,8380.7,3800.7000000000007,-4.199,2.4993,3.493525333333333,12.624433777777778,2995.0,4.1189,4.0147,0.024815432245772717
547,91.09965787509763,4.1982,4.1834,2.5635,2.872,2.0995,4.099,2.6710366666666667,10.005289777777778,4580.0,0.084,4.1995,3.4944430222222223,13.441161955555556,8371.1,3801.1000000000004,-4.199,2.4996,3.492831333333333,12.622105777777778,2994.4,4.1105,4.0147,0.022814955941890848
548,91.01526845688151,4.1976,4.1827,2.5694,2.8717,2.0993000000000004,4.099,2.665149111111112,9.983867555555557,4570.0,0.084,4.1992,3.4911434666666668,13.431133866666668,8454.4,3864.3999999999996,-4.1994,2.4993,3.4895957777777777,12.600808888888889,2991.7000000000003,4.1059,4.0082,0.023265228365956965
549,91.20228723144052,4.1982,4.184,2.5561,2.867,2.0995,4.0997,2.6768973333333332,10.027476444444444,4590.0,0.084,4.1995,3.4973503999999997,13.450763377777776,8350.300000000001,3760.300000000001,-4.1994,2.5,3.496766222222222,12.652354666666666,2997.7000000000003,4.1238,4.0218,0.0242891841691671
550,91.16747659642638,4.1982,4.1837,2.5685,2.8667,2.0995,4.0993,2.6769222222222226,10.025523555555555,4590.0,0.084,4.1995,3.4968259555555554,13.446404266666667,8350.4,3760.3999999999996,-4.1997,2.4996,3.4954315555555553,12.644230222222223,2996.6000000000004,4.1235,4.0194,0.024787484820344277
551,91.1318719126282,4.1982,4.184,2.5589,2.8723,2.0995,4.0993,2.6769102222222223,10.025512888888889,4590.0,0.084,4.1995,3.4969575111111113,13.446977422222222,8354.4,3774.3999999999996,-4.199,2.4993,3.4940664444444445,12.634381333333334,2995.5,4.1201,4.0203,0.02376756370564423
552,91.1830272014452,4.1982,4.184,2.562,2.8627,2.0995,4.0984,2.671012,10.005518222222225,4580.0,0.08399,4.1995,3.495616711111112,13.445902222222225,8353.5,3763.5,-4.199,2.4993,3.496027777777778,12.649569777777781,2997.1000000000004,4.1121,4.02,0.021933793760419217
553,91.22329185037016,4.1982,4.184,2.5641,2.8611,2.0997,4.0981,2.67693,10.022503111111112,4590.0,0.08399,4.1995,3.498248888888889,13.448655644444443,8290.800000000001,3690.800000000001,-4.1994,2.4996,3.497571555555556,12.660262222222222,2998.4,4.1105,4.0228,0.020883935800352405
554,91.25344831623404,4.1976,4.1843,2.5545,2.8611,2.0995,4.0993,2.682776888888889,10.044457777777778,4600.0,0.084,4.1995,3.4996192,13.451979377777779,8276.300000000001,3676.300000000001,-4.1994,2.4993,3.4987277777777774,12.667077333333333,2999.4,4.1108,4.0246,0.020526741915511702
555,91.25034746879273,4.1985,4.1843,2.5573,2.8605,2.0997,4.099,2.6827764444444444,10.044220444444443,4600.0,0.084,4.1995,3.4995185777777778,13.451215644444444,8269.2,3669.2000000000007,-4.1994,2.4987,3.498608888888889,12.667744,2999.3,4.1251,4.0249,0.02386055150735821
556,91.2246944766894,4.1982,4.1843,2.5688,2.863,2.0995,4.099,2.68275,10.044733333333333,4600.0,0.08399,4.1995,3.499191822222222,13.450473244444444,8275.0,3685.0,-4.1994,2.5,3.4976253333333336,12.662426666666667,2998.5,4.1251,4.0246,0.023931990284326184
557,91.15673665192402,4.1976,4.184,2.5651,2.8639,2.0995,4.0987,2.676863111111112,10.023297777777778,4590.0,0.084,4.1995,3.496498488888889,13.4425728,8300.7,3710.7000000000007,-4.1994,2.5,3.4950197777777774,12.647136,2996.3,4.121,4.0209,0.02383673858170222
558,91.16635217698035,4.1976,4.184,2.5672,2.8617,2.0993000000000004,4.0993,2.67683,10.024455111111111,4590.0,0.08399,4.1995,3.4964234666666667,13.443861333333334,8324.800000000001,3754.800000000001,-4.1994,2.4987,3.4953884444444445,12.649598222222224,2996.6000000000004,4.1176,4.0206,0.02309853788636482
559,90.87876741372168,4.1976,4.1827,2.5641,2.8794,2.0993000000000004,4.0993,2.665049777777778,9.981618666666668,4570.0,0.08399,4.1995,3.489276444444444,13.421411555555556,8448.2,3898.2000000000007,-4.199,2.4996,3.484362222222222,12.574498666666667,2987.4,4.1093,4.0073,0.02429149797570858
560,90.79485326558068,4.1973,4.1821,2.5564,2.8822,2.0993000000000004,4.0984,2.653312,9.942496888888888,4550.0,0.084,4.1992,3.4835320888888885,13.407570488888888,8504.1,3954.1000000000004,-4.198600000000001,2.499,3.481144888888889,12.557790222222222,2984.7000000000003,4.1105,4.0039,0.025389415519458922
561,90.76437802100789,4.1973,4.1821,2.5623,2.8825,2.0993000000000004,4.099,2.653297777777778,9.944579555555556,4550.0,0.084,4.1992,3.481911111111111,13.403241244444443,8527.0,3957.0,-4.198600000000001,2.4996,3.4799764444444445,12.552546666666668,2983.7000000000003,4.1198,4.0029,0.027842614204734748
562,91.03091759350129,4.1982,4.1834,2.5651,2.8652,2.0997,4.0993,2.665065333333333,9.987816888888888,4570.0,0.084,4.1995,3.4886880000000002,13.424651377777778,8391.800000000001,3811.800000000001,-4.199,2.4996,3.490195777777778,12.62368,2992.2000000000003,4.109,4.0166,0.022005239342700548
563,91.07923864979712,4.1976,4.184,2.5685,2.8655,2.0997,4.0984,2.671037333333333,10.002711999999999,4580.0,0.084,4.1995,3.493429688888889,13.433685333333333,8335.9,3755.8999999999996,-4.199,2.4996,3.4920484444444444,12.631021333333335,2993.8,4.1121,4.0184,0.022314836865920486
564,91.04299061260458,4.1976,4.1837,2.5554,2.8658,2.0995,4.0987,2.6710151111111116,10.002928,4580.0,0.084,4.1995,3.4919925333333333,13.428241066666667,8339.6,3759.6000000000004,-4.1994,2.4993,3.4906586666666666,12.62431288888889,2992.6000000000004,4.1093,4.0172,0.02193170452921853
565,91.08170773579714,4.1982,4.184,2.5579,2.8627,2.0995,4.099,2.671030888888889,10.00301866666667,4580.0,0.084,4.1995,3.4927384888888886,13.431357155555556,8315.0,3725.0,-4.199,2.499,3.492143111111111,12.636179555555556,2993.8,4.1204,4.0197,0.023981900452488637
566,91.12535723501315,4.1976,4.184,2.5669,2.8605,2.0993000000000004,4.0993,2.676918,10.024409777777775,4590.0,0.084,4.1995,3.4945536,13.435505777777779,8304.0,3714.0,-4.1994,2.4987,3.4938166666666666,12.647378666666667,2995.2000000000003,4.1279,4.0225,0.025098823641472683
