Repository: simonapepe/HKUST-dataset

# HKUST-dataset
This repository contains cycling data from 5 different batches of lithium-ion batteries

File: MOLICEL/H24_DataSet.csv (part 5 of 11)
H24_Cycle_Num,H24_Cycle_Life(%),H24_C_Rest_Start_Volt(V),H24_C_Rest_End_Volt(V),H24_D_Rest_Start_Volt(V),H24_D_Rest_End_Volt(V),H24_CC_Chg_Cur(A),H24_CC_Chg_Volt(V),H24_CC_Chg_CapaCity(Ah),H24_CC_Chg_Energy(Wh),H24_CC_Chg_Time(s),H24_CCCV_Chg_Cur(A),H24_CCCV_Chg_Volt(V),H24_CCCV_Chg_CapaCity(Ah),H24_CCCV_Chg_Energy(Wh),H24_CCCV_Chg_Time(s),H24_CV_Chg_Time(s),H24_CC_Dischg_Cur(A),H24_CC_Dischg_Volt(V),H24_CC_Dischg_CapaCity(Ah),H24_CC_Dischg_Energy(Wh),H24_CC_Dischg_Time(s),H24_Volt_CC_DChg_00s,H24_Volt_CC_DChg_10s,H24_Rin(ohm)
567,91.17323779709308,4.1976,4.1843,2.5669,2.8574,2.0995,4.0981,2.676947111111111,10.022489777777777,4590.0,0.084,4.1998,3.496181688888889,13.439580444444443,8258.300000000001,3658.300000000001,-4.1994,2.4987,3.4956524444444446,12.662343111111111,2996.7000000000003,4.1217,4.0259,0.022812782778492087
568,91.21434286261426,4.1982,4.1846,2.5542,2.8549,2.0997,4.099,2.682839111111111,10.044004444444445,4600.0,0.08399,4.1995,3.498084266666667,13.444380444444443,8219.800000000001,3619.800000000001,-4.2001,2.4996,3.4972284444444446,12.67377688888889,2998.0,4.1121,4.0283,0.019951905907002233
569,91.21434286261426,4.1982,4.1846,2.5666,2.8549,2.0995,4.0987,2.682860222222222,10.042862222222222,4600.0,0.084,4.1995,3.4983978666666666,13.4443776,8206.4,3606.3999999999996,-4.1994,2.499,3.4972284444444446,12.67298311111111,2998.0,4.1294,4.028,0.024146306615230945
570,91.19212108861424,4.1982,4.1846,2.5641,2.8577,2.0995,4.099,2.682857333333333,10.042995555555555,4600.0,0.084,4.1995,3.498047644444444,13.443217066666666,8210.1,3620.1000000000004,-4.1994,2.5,3.4963764444444445,12.66593688888889,2997.3,4.1173,4.0271,0.021479258941753652
571,91.1392733746517,4.1976,4.1843,2.5598,2.8586,2.0997,4.0984,2.6770022222222223,10.021310222222223,4590.0,0.084,4.1995,3.4958634666666666,13.43692088888889,8272.1,3682.1000000000004,-4.1994,2.4996,3.4943502222222222,12.656132444444443,2995.6000000000004,4.1291,4.0256,0.024646378054007805
572,90.93877895467013,4.1982,4.1837,2.5647,2.871,2.0995,4.0984,2.676987111111111,10.022383111111111,4590.0,0.084,4.1995,3.490260977777778,13.414458311111112,8196.6,3626.6000000000004,-4.1994,2.4993,3.486663111111111,12.602627555555557,2989.2000000000003,4.1229,4.0153,0.025622708005905534
573,90.90626932233674,4.1976,4.1834,2.5694,2.8676,2.0993000000000004,4.0997,2.665154444444444,9.985501333333334,4570.0,0.084,4.1995,3.4865617777777778,13.413319111111111,8404.6,3834.6000000000004,-4.1994,2.5,3.4854166666666666,12.600247999999999,2988.1000000000004,4.1108,4.0132,0.023241415440300974
574,90.89740727422875,4.1982,4.1834,2.5582,2.8673,2.0997,4.099,2.6651977777777778,9.983253333333334,4570.0,0.08399,4.1995,3.486576,13.41064391111111,8382.0,3812.0,-4.199,2.4987,3.485076888888889,12.597595555555555,2987.8,4.1223,4.0128,0.026077637532745824
575,90.88192622092824,4.1976,4.1834,2.5558,2.8692,2.0995,4.0993,2.6651920000000002,9.983378666666667,4570.0,0.084,4.1995,3.486140444444444,13.408996977777775,8379.800000000001,3819.800000000001,-4.199,2.5,3.484483333333333,12.594053333333331,2987.3,4.108,4.0132,0.02257680400095245
576,91.0052124376092,4.1982,4.1837,2.5682,2.8608,2.0995,4.099,2.659320222222222,9.961655111111112,4560.0,0.08399,4.1995,3.489160888888889,13.424493511111113,8387.800000000001,3797.800000000001,-4.1994,2.4996,3.489210222222222,12.628552888888889,2991.2000000000003,4.1279,4.0203,0.025622708005905746
577,91.0337750099285,4.1982,4.184,2.5582,2.8608,2.0998,4.0993,2.677001333333333,10.024270222222219,4590.0,0.084,4.1995,3.4912455111111114,13.420955022222222,8253.7,3673.7000000000007,-4.199,2.5,3.4903053333333327,12.635485333333333,2992.1000000000004,4.1105,4.0221,0.02105263157894738
578,91.02487238998484,4.1982,4.184,2.5647,2.8599,2.0995,4.0981,2.67115,10.001334222222221,4580.0,0.08399,4.1995,3.4909134222222225,13.420926577777779,8283.0,3693.0,-4.1994,2.5,3.489964,12.63455911111111,2991.8,4.1102,4.0218,0.021050626279944765
579,90.82155532943518,4.1976,4.1834,2.5697,2.872,2.0997,4.0993,2.6770008888888888,10.024858666666669,4590.0,0.084,4.1995,3.485499022222222,13.397629155555556,8293.2,3733.2000000000007,-4.199,2.5,3.4821686666666665,12.579852444444445,2985.3,4.122,4.011,0.026434865444153317
580,90.77527445687645,4.1976,4.183,2.5688,2.8717,2.0995,4.0997,2.65931,9.964381333333332,4560.0,0.08399,4.1995,3.481856711111111,13.39703893333333,8399.6,3839.6000000000004,-4.199,2.4987,3.4803942222222224,12.570174222222223,2983.8,4.1217,4.0088,0.026887354131936124
581,90.786170892745,4.1976,4.183,2.5675,2.8692,2.0993000000000004,4.0997,2.6593226666666663,9.964460444444445,4560.0,0.084,4.1995,3.4820106666666666,13.397866666666669,8436.6,3876.6000000000004,-4.199,2.4996,3.480812,12.577050666666667,2984.1000000000004,4.1127,4.0104,0.024362943557990117
582,90.8538910824728,4.1982,4.1834,2.5672,2.8686,2.0995,4.0987,2.659397333333333,9.961973333333331,4560.0,0.084,4.1995,3.484823111111112,13.40629048888889,8431.2,3871.2000000000007,-4.1994,2.4993,3.483408444444444,12.590124444444443,2986.3,4.1161,4.015,0.02407486783826276
583,90.93076891511144,4.1982,4.1837,2.5542,2.8602,2.0995,4.0984,2.659367555555556,9.964576,4560.0,0.08399,4.1995,3.486598755555556,13.416145066666665,8387.2,3807.2000000000007,-4.1994,2.4987,3.4863560000000002,12.617827555555555,2988.7000000000003,4.1204,4.019,0.024146306615230734
584,90.95215606849176,4.1976,4.184,2.5576,2.859,2.0995,4.099,2.671215333333333,10.003077333333334,4580.0,0.084,4.1995,3.488164266666667,13.41124551111111,8305.2,3725.2000000000007,-4.1997,2.4993,3.487176,12.623199111111113,2989.4,4.1279,4.02,0.025692311355573202
585,90.94614564083446,4.1985,4.184,2.5601,2.859,2.0997,4.0993,2.6712024444444444,10.002894222222222,4580.0,0.084,4.1995,3.488123377777778,13.411026488888888,8296.300000000001,3726.300000000001,-4.1994,2.5,3.4869455555555557,12.62167111111111,2989.2000000000003,4.1204,4.0197,0.023979616135638374
586,90.68756394411103,4.1976,4.1827,2.5675,2.8748,2.0997,4.0993,2.665369111111111,9.979474666666668,4570.0,0.084,4.1995,3.480922311111111,13.382667377777778,8382.4,3832.3999999999996,-4.199,2.499,3.477031333333333,12.551794666666668,2980.9,4.1062,4.0057,0.023934270064301086
587,90.68210413422368,4.1982,4.1827,2.5694,2.8726,2.0997,4.0993,2.653528888888889,9.943921777777778,4550.0,0.084,4.1995,3.477790577777778,13.384025600000001,8467.2,3917.2000000000007,-4.198600000000001,2.4993,3.4768220000000003,12.554941333333334,2980.7000000000003,4.1062,4.007,0.023626923260134474
588,90.69563773941152,4.1982,4.183,2.5691,2.8714,2.0995,4.099,2.6535435555555553,9.942977777777777,4550.0,0.084,4.1995,3.4782890666666666,13.384931555555557,8446.5,3886.5,-4.1994,2.4987,3.477340888888889,12.558586666666667,2981.1000000000004,4.1214,4.0079,0.027027670619612365
589,90.70459831912044,4.1982,4.183,2.5691,2.8714,2.0995,4.0997,2.65941,9.965619555555557,4560.0,0.084,4.1995,3.478980977777778,13.38579768888889,8427.5,3867.5,-4.1994,2.4987,3.477684444444445,12.561838222222224,2981.4,4.126,4.0091,0.02783731009191795
590,90.8550560737545,4.1982,4.1837,2.5585,2.8611,2.0995,4.0984,2.659422,9.965423111111111,4560.0,0.08399,4.1995,3.482795377777778,13.400779377777775,8363.300000000001,3793.300000000001,-4.1994,2.4996,3.483453111111111,12.60409688888889,2986.2000000000003,4.1142,4.0172,0.02309853788636482
591,90.8524304963883,4.1982,4.1837,2.5682,2.8617,2.0995,4.0987,2.6653522222222223,9.981462222222222,4570.0,0.08399,4.1995,3.484575288888889,13.399337244444444,8323.1,3753.1000000000004,-4.1994,2.4993,3.483352444444444,12.602622222222223,2986.1000000000004,4.1145,4.0172,0.02316997666333279
592,90.85553713980616,4.1976,4.184,2.5551,2.8621,2.0997,4.0993,2.6653604444444445,9.982721777777776,4570.0,0.084,4.1995,3.4847509333333333,13.401543111111112,8348.6,3798.6000000000004,-4.1994,2.4996,3.483471555555556,12.602752,2986.2000000000003,4.1241,4.0172,0.02545601752631339
593,90.59792916713904,4.1982,4.1827,2.5598,2.8738,2.0995,4.099,2.653646222222222,9.937314666666667,4550.0,0.084,4.1995,3.4771719111111112,13.374267733333333,8477.0,3937.0,-4.199,2.5,3.473594666666667,12.540559111111111,2977.9,4.1117,4.0048,0.025458442486306156
594,90.62823053241608,4.1976,4.183,2.5589,2.871,2.0995,4.0981,2.647723111111111,9.921180444444444,4540.0,0.08399,4.1995,3.475960888888889,13.377681066666666,8490.4,3950.3999999999996,-4.1997,2.499,3.4747564444444436,12.548871111111112,2978.9,4.1179,4.007,0.02640664809391147
595,90.60678541927052,4.1976,4.1827,2.566,2.872,2.0993000000000004,4.0981,2.6477328888888887,9.92039288888889,4540.0,0.08399,4.1995,3.4757031111111107,13.375809422222224,8477.1,3937.1000000000004,-4.199,2.4996,3.4739342222222223,12.545155555555555,2978.2000000000003,4.1121,4.0057,0.025339366515837063
596,90.54152272358964,4.1982,4.1827,2.557,2.8763,2.0995,4.0984,2.647744888888889,9.92116888888889,4540.0,0.08399,4.1995,3.4737642666666666,13.36844657777778,8460.300000000001,3910.300000000001,-4.1994,2.4996,3.4714319999999996,12.526724444444444,2976.1000000000004,4.1111,4.0023,0.025908463113778268
597,90.73902062370736,4.1982,4.1834,2.5678,2.8627,2.0995,4.0987,2.6536053333333336,9.944647111111111,4550.0,0.084,4.1995,3.477717333333333,13.383448177777778,8392.2,3832.2000000000007,-4.1994,2.499,3.479004222222222,12.580874666666668,2982.4,4.1266,4.0132,0.027003857693956163
598,90.71676407384815,4.1982,4.1834,2.5576,2.8652,2.0997,4.0993,2.659508888888889,9.961454222222224,4560.0,0.084,4.1995,3.4797283555555554,13.384059733333332,8381.1,3821.1000000000004,-4.1994,2.4987,3.478150888888889,12.57359288888889,2981.7000000000003,4.1136,4.0122,0.024146306615230734
599,90.70146269581996,4.1982,4.1834,2.5564,2.8655,2.0995,4.0997,2.659478,9.962916444444444,4560.0,0.084,4.1995,3.478682311111111,13.381482666666669,8396.300000000001,3866.300000000001,-4.1994,2.5,3.477564222222222,12.571344,2981.2000000000003,4.1161,4.0119,0.02481306853360016
600,90.44932032901671,4.1976,4.1821,2.5567,2.8782,2.0995,4.0978,2.641885555555556,9.896915555555555,4530.0,0.08399,4.1995,3.471615644444445,13.359984355555556,8497.2,3967.2000000000007,-4.199,2.4993,3.467896888888889,12.50801688888889,2973.1000000000004,4.1074,3.9995,0.025696594427244663
601,90.45909234543927,4.1976,4.1821,2.5666,2.8757,2.0997,4.099,2.641818,9.902631111111111,4530.0,0.084,4.1995,3.469163377777778,13.356076088888887,8565.5,4035.5,-4.199,2.5,3.468271555555556,12.511717333333333,2973.4,4.1046,4.0001,0.024886877828054255
602,90.50023218681964,4.1976,4.1827,2.5567,2.8738,2.0993000000000004,4.0984,2.6418204444444444,9.902096,4530.0,0.084,4.1995,3.471007644444444,13.362747733333334,8501.0,3971.0,-4.199,2.4993,3.4698488888888885,12.525543111111112,2974.7000000000003,4.1111,4.0029,0.025768040009526098
603,90.45357457578667,4.1976,4.1821,2.566,2.8735,2.0995,4.0981,2.6418553333333334,9.900689777777778,4530.0,0.084,4.1995,3.4694343111111112,13.354564266666666,8458.9,3918.8999999999996,-4.1994,2.4993,3.46806,12.511911111111111,2973.2000000000003,4.1077,3.9998,0.025694146782873822
604,90.6056841837306,4.1982,4.183,2.5697,2.8686,2.0995,4.0984,2.6477477777777776,9.921871999999999,4540.0,0.08399,4.1995,3.4745184,13.372135822222223,8433.800000000001,3893.800000000001,-4.1997,2.4996,3.4738919999999998,12.552173333333334,2978.1000000000004,4.113,4.0091,0.024739862371121826
605,90.55796590899344,4.1976,4.183,2.5675,2.8704,2.0995,4.0987,2.647737777777778,9.920960888888889,4540.0,0.084,4.1995,3.4738016,13.368493511111112,8476.300000000001,3936.300000000001,-4.1994,2.4993,3.472062444444444,12.540659555555555,2976.6000000000004,4.1099,4.0076,0.02436062294613507
606,90.53407489375395,4.1976,4.1827,2.5694,2.8695,2.0995,4.0993,2.6477142222222225,9.921864888888889,4540.0,0.084,4.1995,3.472526222222222,13.364366222222225,8478.7,3948.7000000000007,-4.1997,2.4996,3.471146444444445,12.539544888888889,2975.8,4.1152,4.0079,0.02554944400790521
607,90.33991547611512,4.1976,4.1818,2.5616,2.88,2.0993000000000004,4.099,2.641864222222222,9.899043555555556,4530.0,0.084,4.1995,3.4672192,13.34424888888889,8529.0,4019.0,-4.198600000000001,2.4993,3.463702222222222,12.48892,2969.6000000000004,4.1238,3.997,0.030200543038155628
608,90.26201175563143,4.1976,4.1815,2.5716,2.8828,2.0991,4.0981,2.630068,9.859491555555556,4510.0,0.084,4.1992,3.462888177777778,13.336045511111111,8583.5,4073.5,-4.199,2.4996,3.460715333333333,12.470315555555556,2967.1000000000004,4.1117,3.993,0.028268635389378433
609,90.23354771491306,4.1976,4.1815,2.5713,2.8841,2.0993000000000004,4.099,2.6300286666666666,9.861667555555556,4510.0,0.084,4.1995,3.4615296,13.333102933333334,8618.800000000001,4098.800000000001,-4.198600000000001,2.4993,3.459624,12.46276,2966.2000000000003,4.1142,3.9918,0.029152574667746456
610,90.41075390121384,4.1982,4.1821,2.5697,2.8735,2.0995,4.099,2.6358626666666667,9.884602666666668,4520.0,0.084,4.1995,3.465809422222222,13.349104355555555,8549.4,4019.3999999999996,-4.199,2.499,3.466418222222222,12.510683555555556,2971.9,4.1052,4.0014,0.0247201714693974
611,90.46612866094164,4.1976,4.1827,2.5682,2.8735,2.0993000000000004,4.0984,2.641799555555556,9.900289777777777,4530.0,0.084,4.1995,3.469624177777778,13.355229866666669,8480.800000000001,3950.800000000001,-4.199,2.4996,3.468541333333333,12.522822222222224,2973.7000000000003,4.1254,4.0051,0.028649678494879805
612,90.423464477735,4.1982,4.1821,2.5657,2.8726,2.0997,4.099,2.641772,9.900585777777778,4530.0,0.084,4.1995,3.4679829333333334,13.349077333333332,8499.1,3969.1000000000004,-4.199,2.499,3.466905555555556,12.514587555555556,2972.3,4.1248,4.0029,0.029030721600380862
613,90.448816079059,4.1976,4.1827,2.5589,2.8701,2.0997,4.0987,2.6417671111111116,9.900952888888888,4530.0,0.084,4.1995,3.468581688888889,13.351852088888888,8504.1,3964.1000000000004,-4.1994,2.4993,3.467877555555556,12.522955555555557,2973.1000000000004,4.1173,4.0042,0.02693241891698819
614,90.47974340980082,4.1982,4.183,2.5694,2.8701,2.0995,4.0997,2.6476455555555556,9.922512000000001,4540.0,0.084,4.1995,3.4702300444444445,13.355598222222225,8461.2,3921.2000000000007,-4.199,2.4996,3.469063333333333,12.530378666666667,2974.1000000000004,4.1065,4.0066,0.023791378899738005
615,90.48573065355198,4.1976,4.1827,2.57,2.8689,2.0993000000000004,4.0993,2.647651555555556,9.921954666666668,4540.0,0.084,4.1995,3.470395377777778,13.355608177777778,8434.0,3894.0,-4.199,2.5,3.4692928888888885,12.534156444444445,2974.3,4.1183,4.0076,0.026363419861871774
616,90.5257344835333,4.1982,4.1834,2.561,2.867,2.0995,4.099,2.6476582222222222,9.921088,4540.0,0.08397,4.1995,3.4718432,13.360585955555557,8439.0,3899.0,-4.1994,2.4996,3.470826666666667,12.542743111111113,2975.6000000000004,4.113,4.0091,0.024741629756631977
617,90.52605905821872,4.1982,4.183,2.5691,2.8667,2.0993000000000004,4.099,2.6476775555555556,9.92033777777778,4540.0,0.084,4.1995,3.4720234666666667,13.360492088888888,8437.5,3897.5,-4.199,2.499,3.4708391111111108,12.544309333333333,2975.6000000000004,4.1105,4.0101,0.0239104548702071
618,90.50715258279146,4.1976,4.183,2.5675,2.8673,2.0995,4.0987,2.6476840000000004,9.920069333333332,4540.0,0.084,4.1995,3.4716472888888887,13.358576355555558,8442.1,3902.1000000000004,-4.1994,2.5,3.470114222222222,12.542066666666667,2975.0,4.1077,4.0101,0.023241415440300974
619,90.47295632128906,4.1982,4.183,2.5554,2.8673,2.0993000000000004,4.0993,2.647657777777778,9.92082488888889,4540.0,0.084,4.1995,3.4703815111111114,13.35440213333333,8462.300000000001,3922.300000000001,-4.199,2.4993,3.4688031111111117,12.534528888888888,2973.9,4.1217,4.0082,0.027030245296498993
620,90.34152675758932,4.1976,4.1821,2.562,2.8751,2.0993000000000004,4.0997,2.647647777777778,9.921454222222225,4540.0,0.08399,4.1995,3.4666275555555557,13.339407644444444,8436.7,3916.7000000000007,-4.199,2.4996,3.4637640000000003,12.498952888888887,2969.7000000000003,4.1136,4.0011,0.026792093355560806
621,90.2712273583075,4.1976,4.1818,2.5697,2.8751,2.0995,4.0997,2.635848888888889,9.881524444444443,4520.0,0.08399,4.1995,3.4626304,13.333034666666666,8580.300000000001,4060.300000000001,-4.199,2.4993,3.4610686666666663,12.48516266666667,2967.4,4.1161,3.9977,0.028197189807096998
622,90.29577911487094,4.1982,4.1818,2.5694,2.8745,2.0993000000000004,4.099,2.6358626666666667,9.880848,4520.0,0.084,4.1992,3.4633184,13.334840888888888,8521.9,4001.8999999999996,-4.199,2.499,3.4620100000000003,12.490152,2968.2000000000003,4.1105,3.9992,0.026506311026434855
623,90.2926318996174,4.1976,4.1821,2.557,2.8763,2.0995,4.099,2.6358699999999997,9.880524444444443,4520.0,0.08399,4.1995,3.4636476444444444,13.335849244444443,8539.7,4029.7000000000007,-4.199,2.5,3.461889333333333,12.489595555555555,2968.1000000000004,4.1245,3.9998,0.029697547035008397
624,90.356602092533,4.1976,4.1827,2.5561,2.8704,2.0993000000000004,4.0981,2.6300146666666664,9.858922666666667,4510.0,0.084,4.1995,3.4647040000000002,13.34291911111111,8553.9,4023.8999999999996,-4.199,2.4996,3.4643420000000003,12.509580444444444,2970.1000000000004,4.1142,4.0042,0.02619671350321513
625,90.32881618106816,4.1976,4.1821,2.5613,2.8723,2.0993000000000004,4.099,2.6417855555555563,9.900448888888889,4530.0,0.08399,4.1995,3.464753422222222,13.3352448,8486.7,3966.7000000000007,-4.199,2.4996,3.4632766666666663,12.502187555555556,2969.2000000000003,4.109,4.0026,0.025339366515837063
626,90.3010882293686,4.1982,4.1821,2.5638,2.8726,2.0995,4.0984,2.6359255555555556,9.878947555555557,4520.0,0.084,4.1995,3.4635968,13.333447111111111,8513.800000000001,3993.800000000001,-4.199,2.4993,3.462213555555556,12.496319111111111,2968.3,4.1052,4.0014,0.0247201714693974
627,90.16692876072516,4.1982,4.1815,2.5709,2.8794,2.0995,4.0997,2.635902666666667,9.879784888888889,4520.0,0.08399,4.1995,3.459589333333333,13.318173866666665,8539.6,4029.6000000000004,-4.198600000000001,2.4993,3.457069777777778,12.461444444444444,2964.0,4.1192,3.9942,0.02977182870480636
628,90.2083120331196,4.1976,4.1818,2.5589,2.8754,2.0995,4.0987,2.630018888888889,9.861331555555557,4510.0,0.084,4.1995,3.4593824,13.323409066666668,8535.5,4025.5,-4.199,2.4987,3.4586564444444443,12.475129777777779,2965.3,4.104,3.9964,0.02562514884496312
629,90.258997847838,4.1976,4.1821,2.5558,2.8714,2.0995,4.0987,2.6300395555555562,9.859462222222222,4510.0,0.084,4.1995,3.4615022222222223,13.33031111111111,8576.300000000001,4056.300000000001,-4.199,2.4987,3.460599777777778,12.489969777777779,2966.9,4.1105,3.9998,0.02636341986187188
630,90.2479101447441,4.1976,4.1821,2.5644,2.876,2.0995,4.099,2.635929333333333,9.880200888888888,4520.0,0.08399,4.1995,3.462286222222222,13.329460622222225,8508.9,3988.8999999999996,-4.199,2.4993,3.4601746666666666,12.483625777777776,2966.6000000000004,4.1167,4.0004,0.027697070731126424
631,90.30233436432164,4.1976,4.1827,2.5567,2.8698,2.0995,4.0997,2.635896888888889,9.882940444444445,4520.0,0.084,4.1995,3.462720711111111,13.334351644444444,8537.4,4017.3999999999996,-4.199,2.5,3.462261333333333,12.503444444444444,2968.3,4.121,4.0035,0.027982853060252586
632,90.27082743592725,4.1976,4.1821,2.5644,2.871,2.0995,4.0987,2.6359791111111117,9.877990222222225,4520.0,0.084,4.1995,3.462738488888889,13.328775111111112,8506.9,3986.8999999999996,-4.199,2.5,3.461053333333333,12.495868444444444,2967.3,4.1086,4.0023,0.025315551321743287
633,90.25863270131688,4.1982,4.1821,2.5694,2.8704,2.0995,4.099,2.6359315555555556,9.879725333333333,4520.0,0.084,4.1995,3.461985422222222,13.327694222222222,8518.300000000001,4008.300000000001,-4.199,2.4987,3.4605857777777778,12.492353777777778,2966.9,4.117,4.0014,0.027530364372469567
634,90.0873500030255,4.1982,4.1815,2.5573,2.8791,2.0993000000000004,4.0993,2.630048888888889,9.85784,4510.0,0.084,4.1992,3.4571167999999997,13.31070151111111,8574.0,4074.0,-4.198600000000001,2.5,3.454018666666667,12.448499555555555,2961.4,4.1152,3.9927,0.02917639213071014
635,90.15629314380026,4.1976,4.1818,2.5561,2.8754,2.0993000000000004,4.0981,2.624184888888889,9.838193777777779,4500.0,0.084,4.1995,3.4575281777777778,13.316878222222222,8563.800000000001,4053.800000000001,-4.1994,2.4987,3.4566619999999997,12.467076444444444,2963.6000000000004,4.1068,3.9961,0.026360908701242934
636,90.16221083583314,4.1976,4.1818,2.5616,2.8757,2.0995,4.099,2.6300435555555555,9.859761777777777,4510.0,0.084,4.1995,3.4584483555555563,13.317853866666667,8557.2,4047.2000000000007,-4.198600000000001,2.4993,3.456888888888889,12.469414222222222,2963.8,4.1043,3.9967,0.025627590149097348
637,90.10341065397856,4.1976,4.1815,2.5598,2.8769,2.0993000000000004,4.0993,2.630044,9.859938666666668,4510.0,0.084,4.1995,3.456168888888889,13.308589511111112,8535.4,4015.3999999999996,-4.199,2.4996,3.4546344444444443,12.453888000000001,2961.9,4.1235,3.9942,0.030793045963324543
638,90.26599359150468,4.1976,4.1821,2.5561,2.8689,2.0995,4.0993,2.6359084444444445,9.88221333333333,4520.0,0.084,4.1995,3.4607448888888888,13.325122844444444,8511.2,3991.2000000000007,-4.199,2.4996,3.460868,12.498774222222222,2967.1000000000004,4.1111,4.0035,0.025625148844963228
639,90.22937461181448,4.1976,4.1821,2.562,2.8707,2.0995,4.0993,2.635938,9.879471111111112,4520.0,0.084,4.1995,3.4611982222222224,13.324080355555555,8513.7,3993.7000000000007,-4.199,2.5,3.459464,12.489191111111111,2965.9,4.1207,4.0017,0.02834008097166008
640,90.18119265895524,4.1976,4.1821,2.5554,2.8735,2.0995,4.0997,2.635960222222222,9.880988444444442,4520.0,0.08399,4.1995,3.4597041777777777,13.319475200000001,8504.9,4004.8999999999996,-4.1994,2.4987,3.457616666666667,12.482528,2964.3,4.1083,4.0014,0.025456017526313178
641,90.01620439117092,4.1976,4.1812,2.5651,2.8785,2.0993000000000004,4.099,2.6241995555555553,9.838078222222222,4500.0,0.08399,4.1992,3.4538208,13.301666133333335,8585.800000000001,4085.800000000001,-4.199,2.5,3.451290888888889,12.438889777777778,2959.0,4.1186,3.9915,0.030269111693260298
642,90.12476882747627,4.1976,4.1818,2.5713,2.8751,2.0995,4.0987,2.624200222222222,9.839422222222222,4500.0,0.084,4.1995,3.4562929777777778,13.313120711111111,8577.0,4067.0,-4.199,2.5,3.4554533333333333,12.463678222222224,2962.5,4.1198,3.9961,0.029459395094069894
643,90.15016679661248,4.1982,4.1821,2.5564,2.8735,2.0993000000000004,4.0993,2.6301022222222223,9.860351111111111,4510.0,0.084,4.1995,3.4575342222222223,13.314460444444444,8566.1,4066.1000000000004,-4.1994,2.4996,3.456427111111111,12.473343111111111,2963.3,4.1052,4.0001,0.0250273848645045
644,90.080510750725,4.1976,4.1815,2.5585,2.8707,2.0993000000000004,4.0978,2.624270666666667,9.836026666666669,4500.0,0.084,4.1995,3.454747733333333,13.302616177777779,8582.6,4072.6000000000004,-4.199,2.4987,3.4537564444444437,12.462090666666668,2961.0,4.1068,3.9958,0.026434865444153317
645,90.21953304367362,4.1976,4.1827,2.5697,2.8683,2.0997,4.0978,2.630172,9.857048,4510.0,0.084,4.1995,3.4600405333333333,13.320575999999999,8504.0,3994.0,-4.199,2.4993,3.4590866666666664,12.495296,2965.5,4.1121,4.0051,0.025482257680400144
646,90.17970888896464,4.1982,4.1821,2.5613,2.8683,2.0993000000000004,4.0981,2.6301846666666666,9.856526222222225,4510.0,0.084,4.1995,3.4589973333333326,13.315818666666667,8529.1,4019.1000000000004,-4.1994,2.4996,3.457559777777778,12.485374222222225,2964.2000000000003,4.1055,4.0017,0.02471781683097599
647,90.15327344003032,4.1976,4.1821,2.5706,2.8741,2.0993000000000004,4.0981,2.6301966666666665,9.856795555555557,4510.0,0.084,4.1995,3.458967822222222,13.315894044444443,8523.0,4023.0,-4.1994,2.4996,3.4565462222222223,12.471043555555555,2963.4,4.117,3.9995,0.02798018764585421
648,90.01248917021786,4.1976,4.1815,2.5713,2.8748,2.0993000000000004,4.0997,2.6242528888888885,9.83892,4500.0,0.08399,4.1995,3.452594488888889,13.297231644444444,8617.9,4117.9,-4.1994,2.5,3.4511484444444447,12.443390222222222,2958.8,4.109,3.993,0.027622993761013504
649,90.04950227631183,4.1976,4.1815,2.5713,2.8745,2.0993000000000004,4.0984,2.6242840000000003,9.837835555555555,4500.0,0.08399,4.1995,3.4537632,13.300280888888889,8544.300000000001,4044.300000000001,-4.1994,2.5,3.4525675555555555,12.452867555555557,2960.0,4.1121,3.9958,0.02769443253798158
650,90.074778529941,4.1982,4.1818,2.5666,2.8735,2.0993000000000004,4.0984,2.624306222222222,9.836964444444444,4500.0,0.084,4.1995,3.4545571555555563,13.302550755555556,8524.2,4024.2000000000007,-4.199,2.4996,3.453536666666667,12.459414222222222,2960.8,4.1105,3.997,0.027030245296499205
651,90.12249680467816,4.1976,4.1821,2.5678,2.8676,2.0993000000000004,4.0997,2.6242735555555554,9.838368000000001,4500.0,0.084,4.1995,3.4557688888888887,13.309950577777778,8676.0,4156.0,-4.1994,2.4996,3.4553662222222226,12.476851555555557,2962.3,4.1114,4.0014,0.026194218221650578
652,90.19965284419,4.1982,4.1827,2.561,2.8673,2.0997,4.099,2.6360835555555555,9.879137777777778,4520.0,0.084,4.1995,3.4592330666666666,13.314537244444443,8445.7,3925.7000000000007,-4.1994,2.4993,3.4583244444444445,12.492239999999999,2964.8,4.1254,4.0048,0.028718388341191503
653,90.16363085008196,4.1976,4.1827,2.5638,2.8679,2.0995,4.0997,2.636073777777778,9.879774222222222,4520.0,0.084,4.1995,3.458295111111111,13.311608888888887,8494.300000000001,3974.300000000001,-4.1994,2.5,3.4569433333333333,12.485467555555557,2963.6000000000004,4.1062,4.0032,0.02452731342572764
654,90.15694808914768,4.1982,4.1827,2.5709,2.8732,2.0995,4.0993,2.636098,9.880510222222224,4520.0,0.084,4.1995,3.4591008000000003,13.3154816,8469.9,3969.8999999999996,-4.199,2.5,3.456687111111112,12.480828444444443,2963.4,4.1152,4.0051,0.026220528697308905
655,89.93096296440552,4.1976,4.1815,2.5669,2.8788,2.0997,4.0997,2.624315777777778,9.839644444444444,4500.0,0.08399,4.1995,3.450634311111111,13.289405155555556,8567.0,4087.0,-4.199,2.4996,3.4480226666666667,12.426904888888888,2956.1000000000004,4.1189,3.9915,0.03034055727554184
656,89.8846704998937,4.1973,4.1812,2.5623,2.881,2.0995,4.0981,2.6125764444444446,9.796488,4480.0,0.08399,4.1992,3.448242488888889,13.285381688888888,8639.7,4159.700000000001,-4.198600000000001,2.4993,3.446247777777778,12.415070222222225,2954.6000000000004,4.1111,3.9893,0.0290096698899634
657,89.89224584121297,4.1976,4.1812,2.57,2.8738,2.0993000000000004,4.099,2.6125713333333334,9.79791911111111,4480.0,0.08399,4.1992,3.4469905777777776,13.281985422222222,8685.300000000001,4185.300000000001,-4.199,2.499,3.4465382222222223,12.423397333333332,2954.8,4.1083,3.989,0.028411526553941406
658,90.146921049758,4.1976,4.1827,2.5678,2.8661,2.0995,4.0981,2.624396444444445,9.837254222222223,4500.0,0.084,4.1995,3.456360888888889,13.3097472,8565.0,4045.0,-4.1994,2.5,3.4563026666666663,12.486057777777779,2963.0,4.1065,4.0042,0.02436062294613507
659,90.12499487056078,4.1976,4.1827,2.5579,2.8667,2.0997,4.0997,2.636146444444445,9.879529777777778,4520.0,0.084,4.1995,3.456829155555556,13.304897422222222,8500.5,3990.5,-4.1994,2.4993,3.455462,12.481726222222221,2962.3,4.1121,4.0035,0.025860837262466074
660,90.11328120200209,4.1976,4.1821,2.5691,2.8661,2.0995,4.0987,2.630297777777778,9.857274666666667,4510.0,0.084,4.1995,3.4562371555555553,13.304510577777775,8503.4,3993.3999999999996,-4.1994,2.4993,3.455012888888889,12.479331555555557,2961.9,4.109,4.0023,0.025408391675001196
661,90.17289861654676,4.1982,4.1827,2.5613,2.863,2.0995,4.0981,2.630305555555556,9.856867555555556,4510.0,0.084,4.1995,3.458024888888889,13.311165155555557,8478.7,3958.7000000000007,-4.199,2.5,3.4572986666666665,12.49453511111111,2963.8,4.1127,4.0054,0.025553703262681686
662,90.20690940680036,4.1982,4.183,2.5613,2.8617,2.0997,4.0993,2.6361864444444447,9.878003555555557,4520.0,0.084,4.1998,3.4595751111111115,13.314383644444444,8456.800000000001,3936.800000000001,-4.1997,2.5,3.4586026666666667,12.502748444444444,2964.9,4.1077,4.0082,0.02369216848822533
663,90.232179864453,4.1982,4.183,2.5691,2.8605,2.0995,4.0984,2.636214444444444,9.876382222222222,4520.0,0.08399,4.1995,3.4603651555555563,13.315682133333334,8445.800000000001,3925.800000000001,-4.1997,2.5,3.459571555555556,12.510831111111111,2965.7000000000003,4.1083,4.0101,0.023382622568278544
664,90.24093178900698,4.1985,4.1834,2.5694,2.8599,2.0997,4.0981,2.6362344444444443,9.875086222222222,4520.0,0.084,4.1998,3.4607331555555563,13.315562666666668,8418.7,3888.7000000000007,-4.1997,2.5,3.4599071111111113,12.513555555555557,2966.0,4.1232,4.0107,0.026787627687691936
665,90.23486340158443,4.1982,4.1834,2.5601,2.8596,2.0997,4.0997,2.6420751111111116,9.898693333333332,4530.0,0.084,4.1995,3.4605856,13.31456853333333,8410.4,3890.3999999999996,-4.1994,2.4993,3.4596744444444445,12.512305777777778,2965.8,4.1269,4.0107,0.02767061961232559
666,90.16928192719466,4.1982,4.183,2.5657,2.8633,2.0998,4.0984,2.6362255555555563,9.87548,4520.0,0.084,4.1995,3.4588391111111108,13.308349155555556,8451.1,3931.1000000000004,-4.1994,2.5,3.45716,12.495652444444444,2963.7000000000003,4.1266,4.0076,0.02833738153069481
667,90.1229604828002,4.1982,4.1827,2.5582,2.8639,2.0997,4.0997,2.6361455555555557,9.879048888888889,4520.0,0.084,4.1995,3.4567377777777777,13.303832177777778,8459.2,3959.2000000000007,-4.1994,2.4993,3.455384,12.485555555555557,2962.2000000000003,4.1074,4.0051,0.024360622946135283
668,89.90184397833974,4.1982,4.1818,2.5709,2.8754,2.0995,4.099,2.62442,9.834093333333334,4500.0,0.084,4.1995,3.4503384888888893,13.281827555555555,8560.300000000001,4070.300000000001,-4.199,2.4993,3.446906222222222,12.428744888888888,2955.1000000000004,4.1195,3.9939,0.029911883781852912
669,89.8998385704618,4.1976,4.1815,2.5691,2.8723,2.0995,4.099,2.618498,9.818353777777778,4490.0,0.084,4.1995,3.4478990222222223,13.280773688888889,8572.6,4082.6000000000004,-4.199,2.5,3.446829333333333,12.432959111111112,2955.0,4.1074,3.9946,0.026863538937842348
670,89.9273694589595,4.1976,4.1818,2.5709,2.8717,2.0993000000000004,4.099,2.618523333333333,9.81672,4490.0,0.084,4.1995,3.449293155555556,13.284918044444444,8575.0,4085.0,-4.199,2.4996,3.447884888888889,12.438588444444443,2955.9,4.1164,3.9958,0.028721124077161132
671,89.88562683602048,4.1982,4.1818,2.5598,2.8763,2.0993000000000004,4.0981,2.6185626666666666,9.815520888888889,4490.0,0.08398,4.1995,3.448516977777778,13.280018488888889,8566.7,4066.7000000000007,-4.198600000000001,2.4993,3.4462844444444447,12.425599111111111,2954.6000000000004,4.1043,3.9942,0.02622302672319346
672,90.05199454621793,4.1982,4.1827,2.5604,2.8642,2.0997,4.099,2.624381111111112,9.840245333333334,4500.0,0.08398,4.1995,3.4519424,13.294617599999999,8550.2,4050.2000000000007,-4.199,2.499,3.452663111111111,12.473567999999998,2959.9,4.1068,4.0039,0.024505834722552987
673,90.01117927952303,4.1976,4.1821,2.5607,2.8664,2.0995,4.0981,2.624442666666667,9.834657777777778,4500.0,0.084,4.1995,3.452799288888889,13.29202631111111,8524.300000000001,4024.300000000001,-4.199,2.4996,3.4510982222222224,12.464304,2958.6000000000004,4.1142,4.0023,0.026649202190997937
674,89.99660819453709,4.1982,4.1827,2.5651,2.8655,2.0998,4.0984,2.624428,9.835823111111111,4500.0,0.084,4.1995,3.4518723555555564,13.28949191111111,8537.0,4047.0,-4.1994,2.499,3.4505395555555562,12.46350933333333,2958.1000000000004,4.1176,4.0017,0.02759918083535762
675,89.78499709157899,4.1976,4.1812,2.5567,2.8735,2.0995,4.099,2.618523333333333,9.815404444444445,4490.0,0.084,4.1992,3.4456039111111116,13.268350577777776,8604.800000000001,4124.800000000001,-4.199,2.499,3.442426222222222,12.410594666666666,2951.3,4.1114,3.9899,0.02893546082400565
676,89.81158323590297,4.1976,4.1815,2.5706,2.8738,2.0995,4.0981,2.6126537777777776,9.795352888888889,4480.0,0.084,4.1995,3.445224888888889,13.271095466666667,8619.4,4129.4,-4.1994,2.4993,3.4434455555555554,12.415107555555556,2952.2000000000003,4.1065,3.9918,0.02731342572748478
677,89.84062687427391,4.1976,4.1815,2.5691,2.8732,2.0995,4.0997,2.618481333333333,9.818714666666668,4490.0,0.08399,4.1995,3.445992888888889,13.273508977777778,8595.6,4115.6,-4.1994,2.5,3.4445591111111113,12.422653333333333,2953.1000000000004,4.1127,3.9939,0.028289755679382828
678,89.80484251520343,4.1976,4.1812,2.5682,2.8683,2.0995,4.0981,2.6126913333333333,9.794476444444445,4480.0,0.084,4.1995,3.443484444444444,13.26274417777778,8602.0,4102.0,-4.1994,2.4996,3.443187111111112,12.417712,2951.9,4.1093,3.9899,0.02843263323331909
679,90.01530601480941,4.1982,4.1827,2.5688,2.8642,2.0995,4.0984,2.6244506666666667,9.836084444444445,4500.0,0.084,4.1995,3.451921422222222,13.289736533333333,8513.5,4013.5,-4.1994,2.4987,3.451256444444444,12.46891111111111,2958.7000000000003,4.1217,4.0039,0.028051626422822287
680,89.96309585826474,4.1976,4.1821,2.5589,2.8658,2.0997,4.0987,2.624438,9.835581333333334,4500.0,0.084,4.1995,3.4506147555555557,13.283999288888888,8525.9,4025.8999999999996,-4.1994,2.4993,3.4492546666666666,12.456816888888888,2957.0,4.1176,4.0011,0.027742058389293774
681,89.9490000433539,4.1976,4.1827,2.5644,2.8714,2.0995,4.099,2.6244422222222226,9.83634311111111,4500.0,0.084,4.1995,3.4510951111111114,13.286829511111113,8564.7,4084.7000000000007,-4.199,2.4996,3.4487142222222222,12.44783911111111,2956.6000000000004,4.1179,4.0023,0.027530364372469567
682,89.8018981591283,4.1976,4.1818,2.5598,2.8723,2.0995,4.0987,2.612687555555556,9.795532444444444,4480.0,0.084,4.1995,3.4447128888888887,13.269259377777779,8660.4,4170.4,-4.1994,2.5,3.443074222222222,12.419192888888889,2951.8,4.1102,3.9939,0.02769443253798158
683,89.81827758879031,4.1982,4.1818,2.5713,2.8714,2.0995,4.0993,2.618539777777778,9.818256888888888,4490.0,0.08399,4.1995,3.4450005333333333,13.268444444444443,8579.300000000001,4089.300000000001,-4.1997,2.5,3.443702222222222,12.423524444444443,2952.3,4.1102,3.9949,0.027454341976807857
684,89.8594927778655,4.1976,4.1818,2.5657,2.8683,2.0997,4.0993,2.618565777777778,9.817850666666667,4490.0,0.084,4.1995,3.446177777777778,13.272736711111111,8561.9,4081.8999999999996,-4.199,2.499,3.4452824444444445,12.43546488888889,2953.6000000000004,4.1105,3.997,0.027030245296499205
685,89.88035249738196,4.1982,4.1818,2.5694,2.8639,2.0995,4.0978,2.6127557777777777,9.793484444444445,4480.0,0.084,4.1995,3.446872533333333,13.2754048,8633.300000000001,4133.300000000001,-4.199,2.4996,3.4460822222222225,12.444755555555556,2954.2000000000003,4.117,3.9989,0.028125744224815456
686,89.99703130082347,4.1976,4.183,2.5585,2.863,2.0997,4.0984,2.624527111111111,9.835388444444444,4500.0,0.084,4.1995,3.451592533333333,13.2871168,8467.800000000001,3967.800000000001,-4.1994,2.499,3.4505557777777778,12.467275555555556,2958.0,4.1102,4.0039,0.02531313997237702
687,89.95094169549006,4.1976,4.1827,2.5564,2.8636,2.0995,4.0987,2.624530222222222,9.835565333333333,4500.0,0.084,4.1995,3.4502915555555553,13.282144711111112,8501.300000000001,4001.300000000001,-4.1994,2.5,3.4487886666666667,12.458828444444443,2956.5,4.1145,4.0029,0.026575225032147272
688,89.83691744929739,4.1976,4.1821,2.5558,2.8723,2.0995,4.0987,2.6245286666666665,9.835930666666668,4500.0,0.08398,4.1995,3.447260444444445,13.269777066666668,8415.2,3935.2000000000007,-4.199,2.4987,3.444416888888889,12.425267555555557,2952.9,4.1167,3.9961,0.028721124077161132
689,89.73315787753194,4.1976,4.1815,2.5589,2.872,2.0995,4.0997,2.612722,9.797859555555556,4480.0,0.08399,4.1995,3.4421784888888887,13.260963555555556,8633.800000000001,4153.800000000001,-4.1994,2.4987,3.4404386666666666,12.407251555555556,2949.5,4.1068,3.9927,0.02717054817354852
690,89.75606357676203,4.1976,4.1818,2.5663,2.8704,2.0997,4.099,2.6127568888888892,9.796442666666666,4480.0,0.084,4.1995,3.4426624,13.261145599999999,8608.9,4128.9,-4.1994,2.4993,3.441316888888889,12.414595555555556,2950.2000000000003,4.1099,3.9942,0.027551554984045216
691,89.72586074308592,4.1973,4.1815,2.5691,2.8714,2.0997,4.099,2.612785555555556,9.795853333333332,4480.0,0.084,4.1995,3.442029511111112,13.257762133333333,8611.800000000001,4141.800000000001,-4.199,2.5,3.4401588888888885,12.408263111111111,2949.2000000000003,4.1238,3.993,0.03115027387473214
692,89.85461836160728,4.1976,4.1818,2.5651,2.8614,2.0995,4.0987,2.6069299999999997,9.774858666666669,4470.0,0.084,4.1995,3.445008355555556,13.273881600000001,8624.800000000001,4124.800000000001,-4.1997,2.4993,3.445095555555556,12.445376,2953.3,4.1251,4.0001,0.0297640307641022
693,89.92248924672475,4.1982,4.1827,2.5635,2.8614,2.0997,4.0981,2.6246222222222224,9.834774222222222,4500.0,0.084,4.1995,3.448852622222222,13.274416355555555,8444.5,3944.5,-4.1994,2.4996,3.447697777777778,12.45732888888889,2955.5,4.1121,4.0029,0.02600371481640223
694,89.91654257480926,4.1982,4.1827,2.5626,2.8611,2.0997,4.0987,2.6246157777777777,9.835610666666668,4500.0,0.084,4.1995,3.448566044444444,13.274505955555556,8476.2,3976.2000000000007,-4.1994,2.499,3.4474697777777776,12.456627555555556,2955.3,4.1068,4.0029,0.024741629756631765
695,89.72447550469626,4.1976,4.1815,2.5601,2.8726,2.0998,4.0987,2.6246226666666663,9.835216888888889,4500.0,0.084,4.1995,3.4430954666666667,13.251383466666667,8482.7,4002.7000000000007,-4.199,2.5,3.4401057777777777,12.406004444444445,2949.1000000000004,4.1127,3.9936,0.028363896165753855
696,89.72263818013757,4.1976,4.1815,2.5598,2.8692,2.0995,4.0993,2.6128457777777774,9.797154666666668,4480.0,0.08399,4.1995,3.4408145777777777,13.25379128888889,8592.9,4112.9,-4.1994,2.5,3.4400353333333333,12.411876444444443,2949.0,4.1046,3.9946,0.026194218221650578
697,89.72608678617043,4.1976,4.1818,2.5598,2.8689,2.0997,4.0987,2.61288,9.79522311111111,4480.0,0.08399,4.1995,3.441312355555556,13.253576533333332,8587.9,4107.9,-4.2001,2.5,3.440167555555556,12.412559111111111,2949.1000000000004,4.1164,3.9942,0.029094545367967285
698,89.70403889146617,4.1976,4.1818,2.5598,2.872,2.0997,4.0981,2.612881333333333,9.794917333333332,4480.0,0.084,4.1995,3.441056,13.251950933333333,8560.1,4070.1000000000004,-4.1994,2.4993,3.439322222222222,12.403932444444445,2948.4,4.1043,3.9936,0.026360908701243146
699,89.86921842647584,4.1976,4.1827,2.5554,2.8605,2.0997,4.0997,2.6186884444444445,9.82168888888889,4490.0,0.084,4.1998,3.444944,13.2707584,8533.5,4033.5,-4.1997,2.4996,3.4456553333333333,12.45200088888889,2953.7000000000003,4.1217,4.0029,0.028287734838202575
700,89.878677460166,4.1982,4.1827,2.5561,2.8614,2.0995,4.0987,2.6246491111111117,9.835329777777774,4500.0,0.08398,4.1998,3.447325155555556,13.268743111111112,8458.6,3958.6000000000004,-4.1994,2.4996,3.446018,12.452738666666667,2954.0,4.1155,4.0035,0.02667047673477166
701,89.87575049202046,4.1982,4.1827,2.5604,2.8608,2.0997,4.0993,2.624646444444445,9.83704177777778,4500.0,0.084,4.1995,3.446867555555556,13.268869688888888,8468.6,3968.6000000000004,-4.1997,2.4993,3.445905777777778,12.452208888888888,2953.9,4.1127,4.0032,0.026073290949353668
702,89.70774252046618,4.1976,4.1818,2.5623,2.8714,2.0995,4.0987,2.6246533333333333,9.835924444444444,4500.0,0.084,4.1995,3.442346311111111,13.248368355555556,8417.6,3957.6000000000004,-4.1997,2.5,3.4394642222222225,12.407453333333331,2948.5,4.108,3.9946,0.027001928709193396
703,89.55031800204807,4.1976,4.1812,2.5567,2.8763,2.0995,4.0978,2.601143333333333,9.752417777777781,4460.0,0.084,4.1995,3.435805155555556,13.237115733333335,8664.6,4204.6,-4.1994,2.499,3.433428444444444,12.370688,2943.4,4.109,3.9871,0.029027956374720228
704,89.48558853620759,4.1976,4.1809,2.5567,2.8782,2.0995,4.0993,2.6011342222222225,9.756352000000001,4460.0,0.084,4.1995,3.4331420444444443,13.230570666666669,8707.7,4257.700000000001,-4.1994,2.4993,3.430946666666667,12.357328888888889,2941.3,4.1108,3.9846,0.030051912177930257
705,89.70381284838166,4.1976,4.1818,2.566,2.8642,2.0997,4.0981,2.595280888888889,9.734182222222222,4450.0,0.08399,4.1995,3.438687644444444,13.256036977777779,8805.800000000001,4315.800000000001,-4.1994,2.5,3.4393135555555556,12.417906666666665,2948.3,4.1167,3.9964,0.028646949564223426
706,89.83114465667765,4.1982,4.1827,2.5647,2.8593,2.0997,4.0984,2.618812888888889,9.815376888888888,4490.0,0.084,4.1998,3.444737066666667,13.262493866666667,8497.0,4007.0,-4.1997,2.4993,3.4441955555555555,12.448901333333332,2952.4,4.1152,4.0035,0.026597137890801703
707,89.7965774526776,4.1982,4.1827,2.5626,2.8608,2.0998,4.0984,2.6188306666666668,9.813119111111112,4490.0,0.084,4.1995,3.4444565333333332,13.259009422222219,8503.0,4013.0,-4.1997,2.4993,3.4428702222222225,12.43967111111111,2951.3,4.1257,4.0017,0.02952591851798951
708,89.78474786458837,4.1982,4.1821,2.5691,2.8596,2.0997,4.0987,2.6188226666666665,9.814703999999999,4490.0,0.08399,4.1995,3.4436202666666667,13.257302755555557,8513.300000000001,4013.300000000001,-4.1997,2.4993,3.4424166666666665,12.438526222222224,2950.9,4.1145,4.0008,0.027073362383027287
709,89.88938842478574,4.1985,4.183,2.5601,2.8562,2.0998,4.0993,2.6246795555555553,9.836368,4500.0,0.084,4.1998,3.4471054222222226,13.268888177777775,8467.2,3957.2000000000007,-4.1997,2.4996,3.446428666666667,12.463284444444444,2954.3,4.1083,4.007,0.02412077053122846
