Repository: simonapepe/HKUST-dataset

# HKUST-dataset
This repository contains cycling data from 5 different batches of lithium-ion batteries

File: MOLICEL/H24_DataSet.csv (part 7 of 11)
H24_Cycle_Num,H24_Cycle_Life(%),H24_C_Rest_Start_Volt(V),H24_C_Rest_End_Volt(V),H24_D_Rest_Start_Volt(V),H24_D_Rest_End_Volt(V),H24_CC_Chg_Cur(A),H24_CC_Chg_Volt(V),H24_CC_Chg_CapaCity(Ah),H24_CC_Chg_Energy(Wh),H24_CC_Chg_Time(s),H24_CCCV_Chg_Cur(A),H24_CCCV_Chg_Volt(V),H24_CCCV_Chg_CapaCity(Ah),H24_CCCV_Chg_Energy(Wh),H24_CCCV_Chg_Time(s),H24_CV_Chg_Time(s),H24_CC_Dischg_Cur(A),H24_CC_Dischg_Volt(V),H24_CC_Dischg_CapaCity(Ah),H24_CC_Dischg_Energy(Wh),H24_CC_Dischg_Time(s),H24_Volt_CC_DChg_00s,H24_Volt_CC_DChg_10s,H24_Rin(ohm)
855,88.75846009713594,4.1985,4.1821,2.5576,2.8524,2.0997,4.0981,2.5780335555555562,9.66428088888889,4420.0,0.084,4.1998,3.4040707555555554,13.112448,8560.2,4140.200000000001,-4.1997,2.4993,3.403068,12.302573333333333,2917.1000000000004,4.1186,3.9964,0.029097316474986278
856,88.73695122824857,4.1982,4.1821,2.5623,2.8531,2.0997,4.0984,2.5780353333333332,9.664286222222225,4420.0,0.084,4.1998,3.403327288888889,13.109393066666668,8557.2,4137.200000000001,-4.1997,2.499,3.4022433333333333,12.297470222222222,2916.4,4.122,3.9955,0.030121199133271437
857,88.67151465327193,4.1982,4.1821,2.5561,2.8596,2.0997,4.0987,2.578018,9.665601777777779,4420.0,0.084,4.1998,3.4021091555555554,13.105961244444444,8570.0,4170.0,-4.1997,2.4993,3.3997344444444444,12.282990222222224,2914.3,4.1152,3.9942,0.028811581779650822
858,88.59172144444082,4.1976,4.1812,2.5585,2.8559,2.0997,4.0984,2.5662413333333336,9.62743022222222,4400.0,0.084,4.1998,3.3976576,13.098929777777776,8674.0,4264.0,-4.1997,2.4993,3.396675111111111,12.266048000000001,2911.7000000000003,4.1049,3.9887,0.027668642998309317
859,88.6821154943377,4.1982,4.1818,2.5589,2.8528,2.0995,4.0981,2.572160888888889,9.64463288888889,4410.0,0.084,4.1995,3.400813155555556,13.103987199999999,8605.6,4185.6,-4.1997,2.4996,3.400140888888889,12.288122666666666,2914.6000000000004,4.1065,3.9933,0.026954306259970837
860,88.74071861299036,4.1985,4.1821,2.5682,2.8506,2.0997,4.0984,2.578027777777778,9.665405333333334,4420.0,0.084,4.1998,3.402922666666667,13.108868266666667,8548.5,4128.5,-4.1997,2.4993,3.402387777777778,12.302738666666666,2916.5,4.1074,3.9967,0.02635902564468891
861,88.75097749144109,4.1982,4.1827,2.5688,2.8509,2.0997,4.0981,2.578046888888889,9.663826666666665,4420.0,0.08399,4.1998,3.4037383111111112,13.110409955555557,8544.800000000001,4124.800000000001,-4.1997,2.5,3.402781111111111,12.305031999999999,2916.8,4.113,3.9973,0.02754958687525308
862,88.7477259486101,4.1982,4.1821,2.5669,2.8503,2.0998,4.0981,2.578056,9.663816888888888,4420.0,0.08399,4.1998,3.403462755555556,13.109188266666665,8530.6,4110.6,-4.1997,2.5,3.4026564444444443,12.305301333333333,2916.7000000000003,4.1189,3.9977,0.028859204228873486
863,88.72294814896216,4.1985,4.1821,2.5573,2.8509,2.0998,4.0984,2.5780493333333334,9.663858666666668,4420.0,0.08399,4.1998,3.4027943111111116,13.10656853333333,8540.4,4120.4,-4.2001,2.4984,3.4017064444444447,12.298711111111112,2915.9,4.122,3.9964,0.029904049903573704
864,88.62701894148314,4.1985,4.1818,2.5682,2.8633,2.0998,4.099,2.5780368888888887,9.664985777777778,4420.0,0.084,4.1998,3.401250133333333,13.101567999999999,8545.300000000001,4165.300000000001,-4.1994,2.4993,3.398028444444445,12.261978666666666,2912.9,4.1214,3.9924,0.03071867409629958
865,88.2804195452384,4.1976,4.1803,2.5713,2.867,2.0997,4.0997,2.5545222222222224,9.584760000000001,4380.0,0.08399,4.1995,3.386742044444444,13.0606848,8820.400000000001,4440.4000000000015,-4.1994,2.4993,3.3847395555555555,12.192494222222221,2901.6000000000004,4.1018,3.9744,0.030337667285802672
866,88.2870385504309,4.1976,4.1803,2.5595,2.8661,2.0995,4.0993,2.5545257777777777,9.58569688888889,4380.0,0.084,4.1995,3.3861628444444447,13.05900373333333,8783.300000000001,4413.300000000001,-4.1994,2.499,3.3849933333333335,12.193998222222222,2901.8,4.1046,3.9747,0.03093299042720381
867,88.2561401995717,4.1982,4.1803,2.5573,2.8679,2.0995,4.0978,2.5487004444444445,9.562547555555557,4370.0,0.08399,4.1995,3.3854656,13.056884622222222,8795.300000000001,4425.300000000001,-4.1997,2.4996,3.383808666666667,12.185465777777775,2900.8,4.1046,3.9729,0.03135938281305795
868,88.4090960200884,4.1976,4.1806,2.5691,2.859,2.0993000000000004,4.0993,2.5486724444444446,9.564861333333335,4370.0,0.084,4.1998,3.389618844444444,13.07750968888889,8964.800000000001,4564.800000000001,-4.1994,2.4987,3.389673111111111,12.229974222222225,2905.7000000000003,4.1068,3.9837,0.02931371148259275
869,88.52323038983506,4.1982,4.1815,2.5688,2.8562,2.0997,4.099,2.5663308888888885,9.625880888888888,4400.0,0.084,4.1998,3.394528711111111,13.083989333333331,8659.300000000001,4259.300000000001,-4.1994,2.499,3.394049111111111,12.254,2909.4,4.1083,3.988,0.028646949564223426
870,88.51991509126229,4.1982,4.1815,2.5607,2.8565,2.0997,4.0984,2.5663457777777774,9.623743111111112,4400.0,0.08399,4.1998,3.3948188444444445,13.082730666666667,8637.1,4237.1,-4.1997,2.5,3.393922,12.254534222222224,2909.3,4.1245,3.9884,0.03240707669595455
871,88.23997522104115,4.1976,4.1803,2.5694,2.8707,2.0998,4.0984,2.5663484444444444,9.623671111111111,4400.0,0.084,4.1995,3.386206222222222,13.046448355555556,8596.4,4236.4,-4.199,2.4996,3.383188888888889,12.180936888888889,2900.3,4.1105,3.9735,0.032626815908549656
872,88.15145906753867,4.1976,4.1799,2.5564,2.8704,2.0995,4.0984,2.542821111111111,9.543690666666667,4360.0,0.08399,4.1995,3.3809166222222222,13.044132977777776,8848.900000000001,4488.9000000000015,-4.1994,2.499,3.379795111111111,12.16416088888889,2897.4,4.1096,3.9698,0.03329047006715249
873,88.12974154349638,4.1976,4.1796,2.5694,2.871,2.0995,4.0984,2.5428408888888887,9.542952,4360.0,0.08397,4.1995,3.380115911111111,13.039908977777776,8834.5,4474.5,-4.1994,2.4996,3.3789624444444444,12.161005333333332,2896.7000000000003,4.1065,3.9694,0.032647521074439155
874,88.10541583001746,4.1982,4.1796,2.5607,2.8726,2.0997,4.0984,2.542831111111111,9.543601777777777,4360.0,0.084,4.1995,3.3793326222222224,13.037376,8828.900000000001,4458.9000000000015,-4.199,2.4996,3.378029777777778,12.153902222222225,2895.9,4.1006,3.9685,0.031459871397951866
875,88.3534082776282,4.1982,4.1809,2.5567,2.8611,2.0997,4.0984,2.5486871111111116,9.56841777777778,4370.0,0.084,4.1998,3.3865187555555556,13.067252622222222,8775.0,4385.0,-4.1994,2.4996,3.387538,12.218096888888889,2903.9,4.1065,3.9812,0.029837595847025708
876,88.4245770733889,4.1982,4.1812,2.5564,2.8586,2.0997,4.0984,2.560480888888889,9.604625777777775,4390.0,0.084,4.1995,3.390475022222222,13.070212266666667,8674.1,4284.1,-4.1997,2.5,3.3902666666666668,12.23532,2906.2000000000003,4.1102,3.9853,0.029740219539490867
877,88.42817057883491,4.1976,4.1812,2.5654,2.8577,2.0997,4.0981,2.560502666666667,9.602723555555556,4390.0,0.084,4.1995,3.3910019555555553,13.0703104,8670.9,4300.9,-4.1994,2.499,3.3904044444444446,12.236772444444444,2906.3,4.1077,3.9859,0.029004143449064237
878,88.05394755846807,4.1976,4.1796,2.5719,2.8735,2.0997,4.0987,2.548796,9.558632,4370.0,0.084,4.1995,3.379581511111111,13.02837048888889,8808.7,4458.700000000001,-4.1994,2.499,3.3760564444444445,12.143399111111112,2894.2000000000003,4.109,3.966,0.034052483688145875
879,88.05697305821457,4.1976,4.1796,2.57,2.8717,2.0995,4.0981,2.536998666666667,9.52321333333333,4350.0,0.08399,4.1995,3.377009777777778,13.031742577777775,8880.900000000001,4520.9000000000015,-4.199,2.5,3.3761724444444443,12.148507555555556,2894.3,4.1204,3.9679,0.03631817099309356
880,88.04736912511125,4.1976,4.1796,2.5601,2.8714,2.0997,4.0997,2.542841111111112,9.54636,4360.0,0.08399,4.1995,3.376717511111111,13.029616355555556,8870.900000000001,4510.9000000000015,-4.1994,2.499,3.375804222222222,12.146391111111113,2894.0,4.1003,3.9676,0.031599752345573134
881,88.02535600626614,4.1982,4.1796,2.5697,2.8714,2.0995,4.0997,2.5428377777777778,9.546012444444445,4360.0,0.084,4.1995,3.3757162666666667,13.025065244444445,8876.800000000001,4506.800000000001,-4.1997,2.4996,3.374960222222222,12.138933333333332,2893.3,4.1201,3.9657,0.036764530799819006
882,88.26124645489097,4.1982,4.1806,2.57,2.8621,2.0997,4.0984,2.548752,9.565715555555556,4370.0,0.08398,4.1995,3.3832362666666667,13.050542933333334,8770.5,4390.5,-4.1994,2.499,3.3840044444444444,12.201294222222225,2900.9,4.1031,3.9794,0.029456589036529115
883,88.31332330397555,4.1976,4.1809,2.5592,2.8602,2.0998,4.0978,2.554628,9.583114666666667,4380.0,0.084,4.1995,3.3865632,13.056856177777778,8708.7,4318.700000000001,-4.1997,2.4993,3.3860011111111112,12.21469688888889,2902.6000000000004,4.1124,3.9822,0.031002214443888818
884,88.28796590667505,4.1982,4.1809,2.5709,2.8676,2.0997,4.0993,2.560468666666666,9.606161777777775,4390.0,0.084,4.1998,3.3874108444444446,13.059349333333333,8712.4,4362.4,-4.1994,2.499,3.385028888888889,12.204294222222224,2901.8,4.104,3.9815,0.02917083392865649
885,87.97953301585292,4.1976,4.1793,2.5722,2.872,2.0995,4.0984,2.5369953333333335,9.521530666666667,4350.0,0.084,4.1995,3.3752846222222224,13.022956088888888,8905.7,4545.700000000001,-4.1994,2.4996,3.3732033333333336,12.134268444444444,2891.8,4.1086,3.9657,0.03402867076248989
886,88.01906737173562,4.1976,4.1796,2.557,2.8714,2.0995,4.0997,2.542829777777778,9.546768,4360.0,0.084,4.1995,3.3757543111111117,13.025907199999999,8867.800000000001,4507.800000000001,-4.1994,2.4987,3.3747191111111112,12.142479111111111,2893.1000000000004,4.1034,3.9676,0.032337953040910535
887,88.0136771135666,4.1976,4.1796,2.5604,2.871,2.0995,4.0997,2.5428246666666667,9.546608888888889,4360.0,0.084,4.1995,3.3756046222222222,13.025099377777778,8850.300000000001,4500.300000000001,-4.1994,2.4996,3.374512444444445,12.143723555555557,2892.9,4.1096,3.9685,0.03360003810068111
888,88.05252174824273,4.1976,4.1799,2.5626,2.8658,2.0997,4.0981,2.536998666666667,9.522978666666665,4350.0,0.084,4.1995,3.3763537777777777,13.028664888888889,8949.2,4579.200000000001,-4.1994,2.5,3.3760017777777778,12.15926577777778,2894.1000000000004,4.1012,3.9713,0.030932990427204023
889,88.20596443078757,4.1976,4.1806,2.5672,2.8624,2.0997,4.0984,2.5487535555555554,9.564385777777778,4370.0,0.084,4.1998,3.382374755555556,13.04560071111111,8780.2,4400.200000000001,-4.1994,2.5,3.3818848888888886,12.192538666666668,2899.1000000000004,4.1031,3.9787,0.029623279516121474
890,88.20872331561388,4.1982,4.1806,2.5663,2.8617,2.0998,4.0997,2.554601777777778,9.586165333333332,4380.0,0.084,4.1995,3.382834488888889,13.0450176,8745.800000000001,4365.800000000001,-4.1997,2.4993,3.3819906666666664,12.194469333333332,2899.2000000000003,4.1059,3.9791,0.030192632807105328
891,88.1554177195058,4.1982,4.1806,2.5694,2.8698,2.0995,4.0997,2.554594666666667,9.585684444444443,4380.0,0.084,4.1995,3.3824704000000003,13.043005155555557,8744.9,4404.9,-4.1994,2.4996,3.3799468888888886,12.17738488888889,2897.5,4.1062,3.9787,0.030361480211458874
892,87.8121857856226,4.1976,4.179,2.5638,2.8776,2.0995,4.0984,2.531130222222222,9.501153777777777,4340.0,0.084,4.1995,3.3693735111111107,13.002578488888888,8912.2,4582.200000000001,-4.199,2.5,3.3667871111111114,12.097363555555555,2886.4,4.1015,3.9589,0.033960466777804205
893,87.74213561333141,4.1973,4.1787,2.5635,2.8785,2.0993000000000004,4.0987,2.525219555555555,9.48381422222222,4330.0,0.084,4.1992,3.365741511111112,12.995244088888889,8979.5,4649.5,-4.199,2.4993,3.364101333333333,12.082772444444444,2884.1000000000004,4.104,3.9561,0.03522267206477731
894,87.75358266696992,4.1973,4.1787,2.5722,2.8707,2.0995,4.0997,2.5252013333333334,9.485678222222225,4330.0,0.084,4.1995,3.364424888888889,12.991890488888888,8983.900000000001,4623.9000000000015,-4.1994,2.4996,3.3645402222222223,12.09596,2884.4,4.1179,3.9558,0.03860075248845066
895,88.08102636079677,4.1982,4.1803,2.5607,2.8645,2.0997,4.0997,2.542853111111111,9.546719999999999,4360.0,0.084,4.1995,3.377108977777778,13.031177955555556,8813.800000000001,4443.800000000001,-4.1994,2.5,3.377094666666667,12.167655111111111,2895.0,4.1139,3.9735,0.033433347621088745
896,88.13662716360906,4.1982,4.1806,2.5663,2.8627,2.0997,4.0993,2.548783555555556,9.565308444444446,4370.0,0.084,4.1995,3.3798773333333334,13.03616,8757.9,4387.9,-4.1997,2.4993,3.3792264444444444,12.180587555555556,2896.8,4.1223,3.9769,0.034621520584803674
897,88.13083698305975,4.1976,4.1806,2.5669,2.8621,2.0998,4.099,2.548792222222222,9.564089777777776,4370.0,0.08399,4.1995,3.379960177777778,13.035191466666667,8746.800000000001,4376.800000000001,-4.1997,2.4996,3.3790044444444445,12.180639999999999,2896.6000000000004,4.1142,3.9769,0.0326928113912899
898,88.12788683100811,4.1982,4.1806,2.562,2.8617,2.0997,4.099,2.5487915555555554,9.564252444444444,4370.0,0.084,4.1995,3.379779911111111,13.034623999999999,8749.1,4379.1,-4.1994,2.4993,3.378891333333333,12.180871111111111,2896.5,4.1145,3.9772,0.03269514692575124
899,88.18407882342605,4.1976,4.1809,2.5666,2.8596,2.0998,4.0981,2.548808,9.56279288888889,4370.0,0.084,4.1998,3.381600711111111,13.040318577777779,8724.4,4344.4,-4.1997,2.5,3.381045777777778,12.195986666666666,2898.3,4.1124,3.9806,0.03138319403766939
900,88.23381989397073,4.1976,4.1809,2.5685,2.858,2.0997,4.099,2.5546666666666664,9.584364444444443,4380.0,0.084,4.1995,3.383508266666667,13.045430044444444,8696.7,4316.700000000001,-4.1997,2.5,3.382952888888889,12.208263111111112,2899.9,4.1124,3.9834,0.03071647974855347
901,88.23387785373598,4.1982,4.1812,2.5554,2.8568,2.0997,4.0987,2.5546786666666668,9.582965333333334,4380.0,0.084,4.1998,3.383560533333333,13.0440448,8655.4,4275.4,-4.2001,2.4987,3.382955111111111,12.208826666666665,2899.9,4.1127,3.9837,0.03071355443918012
902,88.24599724065149,4.1982,4.1812,2.5706,2.8577,2.0997,4.0987,2.554675333333333,9.58261688888889,4380.0,0.084,4.1998,3.384528355555556,13.04771128888889,8678.0,4298.0,-4.1994,2.5,3.3834197777777777,12.211305777777778,2900.3,4.1043,3.9843,0.02857551078725535
903,88.24255443059515,4.1982,4.1812,2.5626,2.8565,2.0997,4.0984,2.5546728888888888,9.582306666666668,4380.0,0.084,4.1998,3.384112,13.045634844444445,8668.5,4288.5,-4.1997,2.4987,3.3832877777777774,12.21072888888889,2900.2000000000003,4.1102,3.9843,0.02997833178560366
904,88.20526891360448,4.1976,4.1809,2.5688,2.8593,2.0998,4.099,2.5546640000000003,9.582750222222225,4380.0,0.084,4.1998,3.3834417777777777,13.043471644444445,8674.6,4324.6,-4.1997,2.5,3.381858222222222,12.202986666666666,2899.0,4.108,3.9837,0.02959735219182319
905,87.85025955542079,4.1976,4.1793,2.557,2.8683,2.0997,4.0993,2.5370333333333335,9.520240888888889,4350.0,0.08399,4.1995,3.3713187555555555,13.005248,8876.5,4526.5,-4.1994,2.499,3.368246888888889,12.121749333333332,2887.5,4.1062,3.9657,0.033457160546744844
906,87.94276913674958,4.1976,4.1799,2.5691,2.8673,2.0997,4.0987,2.537027777777778,9.523230222222223,4350.0,0.084,4.1995,3.3728999111111113,13.014458311111111,8818.1,4468.1,-4.1994,2.4993,3.371793777777778,12.139364444444443,2890.5,4.1043,3.9701,0.031956946230413945
907,87.93417949953829,4.1982,4.1796,2.5598,2.867,2.0997,4.099,2.537036888888889,9.522606222222224,4350.0,0.084,4.1995,3.372603022222222,13.012596622222219,8816.1,4466.1,-4.1994,2.499,3.3714644444444444,12.139885333333334,2890.2000000000003,4.1077,3.9704,0.032695146925751345
908,87.8398731654865,4.1976,4.1793,2.5694,2.8652,2.0995,4.0997,2.5370411111111113,9.52333511111111,4350.0,0.084,4.1995,3.3687121777777778,12.997397333333332,8824.7,4464.700000000001,-4.1994,2.5,3.3678486666666667,12.122048888888889,2887.1000000000004,4.1028,3.9636,0.03314759251321622
909,88.11171026052452,4.1976,4.1806,2.566,2.8586,2.0997,4.0981,2.54296,9.542470222222223,4360.0,0.084,4.1995,3.3783473777777777,13.03104568888889,8745.800000000001,4375.800000000001,-4.1997,2.4996,3.3782711111111112,12.186062222222224,2895.9,4.1037,3.9797,0.029525918517989407
910,88.14822491263725,4.1982,4.1809,2.5691,2.8577,2.0997,4.0984,2.548836888888889,9.561628444444445,4370.0,0.084,4.1998,3.3807267555555556,13.03547591111111,8707.1,4337.1,-4.1997,2.4987,3.3796711111111115,12.192801777777781,2897.1000000000004,4.1158,3.9812,0.03204990832678531
911,88.0506554438014,4.1976,4.1809,2.561,2.8695,2.0997,4.0984,2.5488366666666664,9.561147555555555,4370.0,0.08399,4.1998,3.3790951111111114,13.0280576,8654.9,4324.9,-4.1994,2.5,3.3759302222222223,12.156156444444445,2894.0,4.1186,3.9741,0.03440967757298658
912,87.78409848337841,4.1976,4.1793,2.5697,2.8714,2.0995,4.0981,2.525368444444444,9.479528888888888,4330.0,0.084,4.1995,3.367666488888889,12.997996088888888,8924.400000000001,4594.4000000000015,-4.1994,2.4996,3.365710222222222,12.105507555555556,2885.3,4.1059,3.9636,0.03388579320855363
913,87.78435350634555,4.1982,4.1793,2.5728,2.8714,2.0995,4.0981,2.525344666666667,9.48084888888889,4330.0,0.084,4.1995,3.3671363555555556,12.997127111111112,8918.6,4578.6,-4.1994,2.5,3.3657199999999996,12.10630311111111,2885.3,4.1052,3.9642,0.03357622517502501
914,87.78479400056153,4.1976,4.1796,2.5725,2.8714,2.0995,4.0997,2.5311791111111113,9.504208,4340.0,0.084,4.1995,3.3671274666666666,12.996427377777778,8908.2,4578.200000000001,-4.1997,2.5,3.3657368888888892,12.106711111111112,2885.3,4.1121,3.9642,0.035216801200085704
915,87.93383174094674,4.1982,4.1799,2.5564,2.8617,2.0995,4.0997,2.5253404444444447,9.481942222222221,4330.0,0.084,4.1995,3.371421155555556,13.016904533333333,9030.800000000001,4670.800000000001,-4.1994,2.4993,3.371451111111111,12.148654222222222,2890.1000000000004,4.1018,3.9725,0.03079011287326755
916,88.08486329725686,4.1982,4.1809,2.5638,2.8583,2.0997,4.0984,2.5429933333333334,9.542043555555557,4360.0,0.084,4.1995,3.3776768,13.02782862222222,8761.5,4391.5,-4.1997,2.499,3.377241777777778,12.181852444444445,2895.0,4.1155,3.9797,0.032335643022120664
917,88.10684743621934,4.1985,4.1809,2.5694,2.8574,2.0997,4.0993,2.5488544444444448,9.562697777777776,4370.0,0.084,4.1998,3.378995911111111,13.029502577777775,8727.9,4367.9,-4.1997,2.4987,3.378084666666666,12.187416888888887,2895.7000000000003,4.1043,3.9812,0.029311617496487946
918,87.78449840575871,4.1982,4.1796,2.5725,2.872,2.0998,4.0978,2.5430284444444444,9.538381333333334,4360.0,0.08399,4.1995,3.369086222222222,12.988020622222223,8739.6,4409.6,-4.1997,2.4996,3.365725555555556,12.105409777777774,2885.3,4.1003,3.9645,0.03233564302212055
919,87.74546250385723,4.1982,4.1793,2.557,2.8707,2.0995,4.0987,2.5253708888888893,9.482111111111111,4330.0,0.084,4.1995,3.3654225777777778,12.991230577777777,8929.6,4599.6,-4.1994,2.4993,3.364228888888889,12.10048,2884.0,4.1121,3.9639,0.035290755822260246
920,87.73573105927036,4.1973,4.1793,2.5635,2.8714,2.0997,4.099,2.5253826666666668,9.48172977777778,4330.0,0.08399,4.1995,3.365223466666667,12.990146844444444,8951.800000000001,4621.800000000001,-4.1994,2.5,3.363855777777778,12.098124444444444,2883.7000000000003,4.1031,3.9632,0.033314282992808586
921,87.6899660286224,4.1976,4.1793,2.5635,2.8726,2.0995,4.099,2.525373333333333,9.481906666666665,4330.0,0.084,4.1995,3.3637493333333333,12.984210488888888,8908.2,4568.200000000001,-4.1994,2.4996,3.362101111111111,12.087470222222223,2882.2000000000003,4.1114,3.9614,0.03571938848406914
922,87.95301062727073,4.1982,4.1803,2.5713,2.8608,2.0997,4.0978,2.5312379999999997,9.504874666666668,4340.0,0.084,4.1995,3.3714062222222223,13.013737244444444,8836.900000000001,4476.9000000000015,-4.1997,2.4996,3.3721864444444445,12.155578666666667,2890.7000000000003,4.122,3.9756,0.03485963283091646
923,88.02740778195628,4.1982,4.1809,2.5573,2.8593,2.0998,4.0987,2.5430113333333333,9.542,4360.0,0.08399,4.1995,3.3756814222222222,13.019446044444445,8783.300000000001,4423.300000000001,-4.1997,2.5,3.3750388888888887,12.17202666666667,2893.1000000000004,4.1065,3.9787,0.030430745053218012
924,88.02719912680136,4.1985,4.1809,2.5694,2.8593,2.0997,4.0984,2.5430244444444443,9.540608888888888,4360.0,0.08398,4.1995,3.3759946666666667,13.01907626666667,8757.7,4427.700000000001,-4.1997,2.4987,3.375030888888889,12.172792,2893.1000000000004,4.1235,3.9797,0.0342405409910232
925,87.6533064770965,4.1976,4.179,2.5601,2.8723,2.0997,4.0981,2.5254422222222224,9.476227555555555,4330.0,0.084,4.1995,3.3643676444444446,12.980605155555557,8950.2,4630.200000000001,-4.1997,2.4987,3.3606955555555555,12.080775111111112,2881.0,4.0987,3.9601,0.03300235731123648
926,87.67510514481016,4.1976,4.1793,2.5694,2.8714,2.0997,4.0981,2.5195293333333333,9.459996444444442,4320.0,0.084,4.1995,3.362660622222222,12.982020266666666,8961.800000000001,4631.800000000001,-4.1994,2.4993,3.361531333333333,12.086965333333334,2881.7000000000003,4.1055,3.962,0.034171548316426145
927,87.73703515398867,4.1976,4.1796,2.5697,2.8695,2.0995,4.099,2.5254075555555557,9.482018666666669,4330.0,0.084,4.1995,3.364876088888889,12.988829866666668,8940.900000000001,4610.9000000000015,-4.1994,2.5,3.363905777777778,12.103601777777778,2883.7000000000003,4.1164,3.9654,0.035957517740629566
928,87.68003752083364,4.1982,4.179,2.5691,2.8645,2.0997,4.0987,2.525429333333333,9.481251555555556,4330.0,0.084,4.1995,3.3621326222222225,12.976354133333334,8906.6,4546.6,-4.1997,2.4996,3.361720444444445,12.09507911111111,2881.8,4.099,3.9608,0.03290711241279147
929,87.97002761435057,4.1982,4.1806,2.5589,2.8577,2.0997,4.0997,2.5430131111111107,9.544629333333335,4360.0,0.084,4.1995,3.3726353777777778,13.00948337777778,8775.5,4415.5,-4.1997,2.499,3.372838888888889,12.16376,2891.2000000000003,4.1093,3.9781,0.031240326690001714
930,88.00082163763231,4.1982,4.1806,2.5706,2.8577,2.0997,4.0987,2.543036,9.540768,4360.0,0.084,4.1995,3.3750062222222224,13.015104,8747.0,4387.0,-4.1997,2.5,3.374019555555556,12.172211555555556,2892.2000000000003,4.1124,3.9803,0.031454627711503175
931,87.92029813575894,4.1982,4.1806,2.5678,2.8692,2.0997,4.0984,2.543038666666667,9.540137777777778,4360.0,0.084,4.1995,3.373854933333333,13.009501866666668,8707.0,4387.0,-4.1994,2.5,3.370932222222222,12.136854222222222,2889.7000000000003,4.1229,3.9738,0.035505072153164584
932,87.62050704593683,4.1976,4.179,2.5719,2.8707,2.0995,4.099,2.519551555555556,9.459302222222224,4320.0,0.084,4.1995,3.361349333333333,12.976091022222224,9001.900000000001,4681.9000000000015,-4.1994,2.499,3.359438,12.079187555555556,2879.9,4.1155,3.9611,0.03676715721293515
933,87.65785631866927,4.1976,4.1793,2.5725,2.8698,2.0995,4.0984,2.5195684444444444,9.459776,4320.0,0.084,4.1995,3.362105955555556,12.9793408,8961.900000000001,4641.9000000000015,-4.1994,2.5,3.36087,12.08953688888889,2881.1000000000004,4.1201,3.9632,0.03736248035433629
934,87.6671704529463,4.1976,4.1793,2.5713,2.8695,2.0997,4.0978,2.519584888888889,9.458782222222222,4320.0,0.08399,4.1995,3.362488888888889,12.979690666666666,8951.7,4631.700000000001,-4.1994,2.4987,3.361227111111112,12.090855111111113,2881.4,4.1031,3.9639,0.03314759251321622
935,87.75462594274457,4.1982,4.1796,2.5561,2.8624,2.0995,4.099,2.519589111111111,9.459688,4320.0,0.084,4.1995,3.3649550222222224,12.991534933333332,9081.2,4731.200000000001,-4.1994,2.4987,3.3645802222222225,12.11823288888889,2884.2000000000003,4.1015,3.9691,0.03152831356860495
936,87.90543145597017,4.1982,4.1806,2.561,2.8593,2.0997,4.0993,2.5371764444444445,9.522256888888887,4350.0,0.084,4.1995,3.3708817777777775,13.004272355555557,8813.800000000001,4463.800000000001,-4.1994,2.499,3.370362222222222,12.151589333333332,2889.1000000000004,4.1117,3.9766,0.03217126256131828
937,87.9154469034068,4.1976,4.1806,2.566,2.8586,2.0997,4.0984,2.5371911111111114,9.519657777777779,4350.0,0.084,4.1995,3.3716259555555563,13.004376177777779,8785.900000000001,4435.9000000000015,-4.1994,2.499,3.370746222222222,12.154954666666669,2889.4,4.1037,3.9775,0.03005191217793015
938,87.75598799722813,4.1976,4.1803,2.5604,2.8704,2.0998,4.0987,2.5372064444444447,9.519581333333333,4350.0,0.084,4.1995,3.3675793777777776,12.987390577777779,8662.6,4352.6,-4.1994,2.4996,3.3646324444444446,12.105208888888889,2884.3,4.1015,3.9679,0.03181406867647747
939,87.4462278277816,4.1973,4.1787,2.5579,2.8769,2.0995,4.0987,2.5137382222222224,9.438757333333331,4310.0,0.084,4.1992,3.355307733333333,12.95469511111111,9000.0,4700.0,-4.199,2.4993,3.352756,12.039763555555556,2874.2000000000003,4.1065,3.9539,0.036341986187187335
940,87.35026964041992,4.1976,4.1781,2.5616,2.8794,2.0995,4.0993,2.5078373333333333,9.421000888888889,4300.0,0.084,4.1995,3.351075555555556,12.944398222222222,9062.2,4772.200000000001,-4.1994,2.4996,3.349076888888889,12.019892444444444,2871.1000000000004,4.1055,3.9496,0.03712435109777586
941,87.46325061083797,4.1976,4.1787,2.5613,2.8704,2.0995,4.0987,2.5019797777777777,9.399800888888887,4290.0,0.084,4.1995,3.3535662222222222,12.958148266666669,9220.400000000001,4900.4000000000015,-4.1994,2.5,3.3534086666666667,12.054934222222222,2874.7000000000003,4.1015,3.9564,0.034552555126922846
942,87.69140922677732,4.1982,4.1799,2.5644,2.8633,2.0997,4.0981,2.519637777777778,9.459854222222223,4320.0,0.084,4.1995,3.3620864,12.978788977777779,8923.2,4583.200000000001,-4.1997,2.4993,3.3621564444444445,12.10560711111111,2882.1000000000004,4.117,3.967,0.035716836916922616
943,87.76205058867416,4.1985,4.1799,2.5567,2.8621,2.0997,4.0987,2.531358888888889,9.50024,4340.0,0.08398,4.1995,3.3657955555555557,12.985490488888889,8833.1,4493.1,-4.1997,2.4996,3.364864888888889,12.123013333333335,2884.4,4.1139,3.9716,0.033883372621853966
944,87.78063248941596,4.1976,4.1803,2.5691,2.8605,2.0997,4.099,2.531349333333333,9.50056088888889,4340.0,0.08399,4.1995,3.366391111111111,12.98831928888889,8842.1,4492.1,-4.2001,2.5,3.365577333333333,12.127360000000001,2885.0,4.1179,3.9722,0.03468965024642263
945,87.95765320446792,4.1982,4.1812,2.5678,2.854,2.0997,4.0981,2.53723,9.520141333333331,4350.0,0.084,4.1998,3.3720881777777776,13.006429866666668,8744.7,4384.700000000001,-4.1997,2.5,3.3723644444444445,12.173576888888888,2890.7000000000003,4.1133,3.9831,0.031002214443888818
946,88.00971266562293,4.1982,4.1815,2.566,2.8528,2.0997,4.0981,2.543099111111111,9.538523555555555,4360.0,0.084,4.1998,3.3749372444444443,13.011871288888889,8694.1,4324.1,-4.1997,2.5,3.3743604444444446,12.185689777777778,2892.4,4.1052,3.9856,0.02847822463509302
947,88.05925087698921,4.1982,4.1815,2.5554,2.8509,2.0997,4.099,2.548931333333333,9.56093688888889,4370.0,0.084,4.1998,3.3766801777777777,13.017257244444442,8660.9,4290.9,-4.1994,2.4996,3.376259777777778,12.198943111111111,2894.0,4.1176,3.9884,0.030766299947611667
948,88.07748501913947,4.1982,4.1815,2.5654,2.8503,2.0998,4.0984,2.5489522222222223,9.558876444444444,4370.0,0.084,4.1998,3.3776067555555556,13.0186496,8648.300000000001,4268.300000000001,-4.1997,2.5,3.376958888888889,12.203893333333331,2894.6000000000004,4.1179,3.9896,0.03054980117627446
949,88.10145138207379,4.1982,4.1818,2.5551,2.8493,2.0998,4.0997,2.5547797777777776,9.58184711111111,4380.0,0.08399,4.1998,3.378478222222222,13.021151288888888,8637.1,4267.1,-4.1997,2.499,3.3778777777777775,12.209896888888888,2895.4,4.1155,3.9915,0.029525918517989407
950,87.99955231877315,4.1982,4.1815,2.5638,2.8531,2.0998,4.099,2.54892,9.559148444444443,4370.0,0.08399,4.1998,3.375329422222222,13.009841777777778,8670.6,4310.6,-4.2001,2.5,3.373970888888889,12.184466666666667,2892.1000000000004,4.1173,3.9859,0.03128496940549038
951,87.88457753243023,4.1985,4.1812,2.5722,2.8701,2.0998,4.0984,2.5430551111111117,9.538279111111112,4360.0,0.084,4.1995,3.3734620444444445,13.00574293333333,8718.1,4408.1,-4.1994,2.4996,3.3695626666666665,12.137596444444444,2888.5,4.1245,3.9831,0.033671476877649285
952,87.51469569848125,4.1976,4.1793,2.5678,2.8689,2.0995,4.0997,2.513692222222222,9.439009777777775,4310.0,0.08399,4.1995,3.3565969777777775,12.960783644444444,9084.400000000001,4764.4000000000015,-4.1997,2.5,3.355381111111112,12.069227555555555,2876.4,4.1055,3.9617,0.0342405409910232
953,87.62878370041572,4.1976,4.1796,2.5623,2.8636,2.0997,4.0984,2.519575333333333,9.460346666666666,4320.0,0.084,4.1995,3.360068977777778,12.97116728888889,8911.0,4581.0,-4.1994,2.4993,3.359755333333333,12.096913777777777,2880.1000000000004,4.1133,3.967,0.03483831023479537
954,87.65113878187584,4.1982,4.1799,2.5601,2.863,2.0997,4.099,2.5254686666666664,9.479685333333332,4330.0,0.08399,4.1995,3.361622755555556,12.972251022222224,8872.900000000001,4552.9000000000015,-4.1997,2.4993,3.3606124444444445,12.10360711111111,2880.8,4.1046,3.9691,0.032264209348286665
955,87.7585845947117,4.1976,4.1803,2.5697,2.8546,2.0997,4.0981,2.519633333333333,9.456462222222223,4320.0,0.084,4.1995,3.364426311111112,12.9853696,9054.5,4694.5,-4.1997,2.4993,3.364732,12.137936,2884.2000000000003,4.1093,3.9763,0.03166892873300474
956,87.89633177282462,4.1982,4.1812,2.5682,2.8546,2.0998,4.099,2.54308,9.54100088888889,4360.0,0.084,4.1998,3.3705952000000003,12.996585244444445,8655.5,4305.5,-4.2001,2.4996,3.3700133333333335,12.164043555555557,2888.7000000000003,4.1133,3.9822,0.03121354253470144
957,87.84419116799823,4.1982,4.1809,2.5638,2.8549,2.0998,4.0984,2.537230888888889,9.51816,4350.0,0.084,4.1998,3.3688960000000003,12.991195022222222,8733.9,4383.9,-4.1997,2.4993,3.368014222222222,12.153124444444444,2887.0,4.1127,3.98,0.031597495059170956
958,87.59279648216682,4.1982,4.1796,2.5691,2.8658,2.0998,4.0984,2.5372328888888886,9.518905777777778,4350.0,0.08398,4.1995,3.361003022222222,12.958582044444443,8691.1,4381.1,-4.1994,2.4993,3.358375555555556,12.088917333333333,2878.9,4.1043,3.9667,0.03276658570271953
959,87.53514969964091,4.1976,4.1796,2.5722,2.8645,2.0995,4.0978,2.513773333333333,9.436848,4310.0,0.084,4.1995,3.3573159111111117,12.960510577777775,8941.5,4621.5,-4.1994,2.5,3.3561653333333332,12.080451555555555,2877.0,4.1009,3.9642,0.03255226937181509
960,87.59619292441097,4.1982,4.1799,2.5601,2.863,2.0997,4.0981,2.519644444444445,9.457600888888889,4320.0,0.084,4.1995,3.359419377777778,12.965193955555556,8871.7,4551.700000000001,-4.1997,2.4993,3.358505777777778,12.095407999999999,2879.0,4.1214,3.9688,0.036335928756816085
961,87.57135136902126,4.1982,4.1799,2.5697,2.8655,2.0997,4.0981,2.5196466666666666,9.457110222222221,4320.0,0.084,4.1995,3.3591416888888888,12.96358968888889,8865.800000000001,4535.800000000001,-4.1994,2.4996,3.357553333333333,12.088648,2878.2000000000003,4.1046,3.9679,0.03255226937181487
962,87.81434188889021,4.1982,4.1809,2.5592,2.8537,2.0997,4.0987,2.5254797777777775,9.482682666666667,4330.0,0.084,4.1998,3.3661667555555557,12.993974044444442,8850.5,4500.5,-4.1997,2.5,3.366869777777778,12.152512,2886.0,4.113,3.9806,0.03152606138533717
963,87.8007213440545,4.1982,4.1809,2.5709,2.8559,2.0997,4.0981,2.537265777777778,9.51708,4350.0,0.08399,4.1995,3.367491555555556,12.983990044444445,8735.5,4385.5,-4.1997,2.5,3.366347555555556,12.14644,2885.6000000000004,4.1195,3.98,0.033216658332738146
964,87.75119472464127,4.1982,4.1806,2.5706,2.8568,2.0998,4.0997,2.537211333333333,9.520656888888889,4350.0,0.084,4.1998,3.365611733333333,12.980499911111112,8768.300000000001,4448.300000000001,-4.1997,2.4996,3.3644486666666666,12.136144,2884.0,4.1037,3.9778,0.029978331785603763
965,87.44557288243419,4.1982,4.1793,2.5725,2.8676,2.0995,4.0984,2.5196686666666666,9.452760888888887,4320.0,0.084,4.1995,3.355668977777778,12.944719644444444,8887.7,4577.700000000001,-4.1997,2.5,3.352730888888889,12.062386666666667,2874.1000000000004,4.1201,3.962,0.037645546110436384
966,87.50989083394133,4.1976,4.1796,2.5651,2.8639,2.0997,4.0981,2.5137646666666664,9.437504,4310.0,0.084,4.1995,3.3560892444444446,12.955979377777778,8937.400000000001,4617.4000000000015,-4.1994,2.4996,3.3551968888888886,12.079711999999999,2876.2000000000003,4.1099,3.9657,0.0343382387960184
967,87.51597081331693,4.1982,4.1796,2.562,2.8639,2.0995,4.099,2.519619111111111,9.458813333333334,4320.0,0.084,4.1995,3.3566410666666666,12.955195733333333,8893.0,4573.0,-4.1994,2.499,3.3554299999999997,12.079208000000001,2876.4,4.1099,3.9657,0.0343382387960184
968,87.44519614396,4.1982,4.1793,2.5647,2.8636,2.0997,4.0997,2.5196266666666665,9.459457777777777,4320.0,0.084,4.1995,3.353775288888889,12.944056888888888,8852.2,4512.200000000001,-4.1997,2.4993,3.3527164444444444,12.060902222222225,2874.1000000000004,4.1121,3.9611,0.035954949163035405
969,87.76840877492299,4.1982,4.1809,2.5654,2.8528,2.0998,4.0993,2.531349111111111,9.502444444444443,4340.0,0.084,4.1995,3.3643715555555556,12.981622044444444,8779.7,4439.700000000001,-4.2001,2.4993,3.3651086666666665,12.146573333333334,2884.5,4.1161,3.9806,0.03226113663960391
970,87.70851894948157,4.1982,4.1806,2.557,2.8562,2.0997,4.0981,2.531392888888889,9.496620444444444,4340.0,0.084,4.1998,3.364307911111111,12.974985955555557,8764.0,4424.0,-4.1997,2.4996,3.3628124444444443,12.130392,2882.6000000000004,4.1124,3.9775,0.0321213420006191
971,87.66408699343455,4.1982,4.1806,2.5669,2.8633,2.0997,4.099,2.531369333333333,9.498506666666666,4340.0,0.084,4.1998,3.363539911111111,12.974024533333331,8797.400000000001,4487.4000000000015,-4.1994,2.4993,3.361108888888889,12.116396444444444,2881.2000000000003,4.1192,3.9784,0.033528599323712924
972,87.40906402629797,4.1982,4.1793,2.5573,2.8661,2.0997,4.099,2.513763555555556,9.43723111111111,4310.0,0.084,4.1995,3.3530382222222226,12.943414044444443,9004.300000000001,4694.300000000001,-4.1994,2.4996,3.351331111111111,12.060612444444443,2872.9,4.1164,3.9629,0.03655284088203071
973,87.46174365694125,4.1982,4.1796,2.5561,2.8627,2.0997,4.0981,2.513786888888889,9.437185777777781,4310.0,0.084,4.1995,3.353976888888889,12.946648177777776,8921.1,4611.1,-4.1994,2.4987,3.3533508888888885,12.073103999999999,2874.6000000000004,4.117,3.9651,0.036171834071534015
974,87.43729043197878,4.1982,4.1796,2.5691,2.8633,2.0997,4.0981,2.513797333333333,9.436154666666667,4310.0,0.08399,4.1995,3.3535708444444445,12.944012800000001,8919.900000000001,4609.9000000000015,-4.1997,2.4993,3.3524133333333332,12.067536,2873.8,4.1037,3.9645,0.033145224658904154
975,87.63406963100728,4.1985,4.1806,2.5589,2.8528,2.0997,4.0987,2.5137928888888887,9.436798222222222,4310.0,0.084,4.1995,3.3595651555555555,12.970060799999999,9115.1,4765.1,-4.1997,2.5,3.3599580000000002,12.124995555555556,2880.1000000000004,4.1229,3.9763,0.03490725528013892
976,87.75006450921873,4.1982,4.1812,2.5592,2.8543,2.0998,4.099,2.5372600000000003,9.518716444444443,4350.0,0.084,4.1998,3.3653059555555562,12.976627200000001,8676.2,4336.200000000001,-4.1997,2.4996,3.364405333333333,12.143058666666667,2883.9,4.1105,3.9809,0.030859347096221144
977,87.67277516224678,4.1982,4.1806,2.57,2.8552,2.0997,4.0987,2.531404666666667,9.497344,4340.0,0.084,4.1995,3.362587022222222,12.968541866666666,8744.9,4404.9,-4.2001,2.4996,3.361442,12.127189333333334,2881.4,4.1037,3.9778,0.029975476774362537
978,87.42473634682382,4.1982,4.1796,2.5722,2.8664,2.0998,4.0993,2.531387111111111,9.498676444444444,4340.0,0.084,4.1995,3.354637511111111,12.936695466666666,8679.2,4379.200000000001,-4.1994,2.4993,3.3519319999999997,12.063444444444443,2873.4,4.1167,3.9648,0.036171834071534015
979,87.34577775861241,4.1976,4.1793,2.5623,2.8658,2.0998,4.0984,2.5079231111111113,9.416762666666667,4300.0,0.08399,4.1995,3.350204088888889,12.93535431111111,8966.6,4656.6,-4.1997,2.4996,3.348904666666667,12.050709333333334,2870.8,4.1062,3.9623,0.034264352215634536
980,87.37077580536834,4.1982,4.1793,2.5592,2.8645,2.0997,4.0993,2.513793777777778,9.43918577777778,4310.0,0.084,4.1995,3.350953955555556,12.936402488888888,8937.300000000001,4627.300000000001,-4.1997,2.4987,3.349863111111112,12.05616088888889,2871.6000000000004,4.1201,3.9629,0.037431245088934924
981,87.33335698091756,4.1976,4.1793,2.5706,2.8673,2.0997,4.0993,2.513809111111111,9.439216888888888,4310.0,0.084,4.1995,3.350167111111111,12.933142755555556,8920.800000000001,4610.800000000001,-4.1994,2.5,3.348428444444444,12.046584888888889,2870.4,4.1,3.962,0.03286183740534349
982,87.57285252694143,4.1976,4.1803,2.5598,2.8555,2.0997,4.099,2.513770666666667,9.441903111111111,4310.0,0.08399,4.1998,3.3570090666666665,12.9643776,8939.6,4599.6,-4.2001,2.5,3.357610888888889,12.110531555555555,2878.1000000000004,4.1152,3.9747,0.033451584486083624
983,87.59357314302129,4.1982,4.1806,2.57,2.8565,2.0997,4.0993,2.531402,9.498777777777775,4340.0,0.084,4.1998,3.3593905777777775,12.956918044444445,8777.800000000001,4447.800000000001,-4.1994,2.499,3.3584053333333332,12.110757333333332,2878.8,4.1189,3.9747,0.03433823879601851
984,87.55072928454234,4.1982,4.1803,2.5709,2.8574,2.0998,4.099,2.5255382222222225,9.477910222222224,4330.0,0.08399,4.1998,3.357825422222222,12.954076444444445,8811.6,4471.6,-4.1994,2.4993,3.3567626666666666,12.102318222222221,2877.4,4.1114,3.9732,0.03290946325665568
985,87.32800729458422,4.1976,4.1793,2.57,2.8679,2.0997,4.0993,2.5313875555555554,9.500552888888889,4340.0,0.084,4.1995,3.3508184888888892,12.92261688888889,8735.300000000001,4445.300000000001,-4.1997,2.5,3.3482233333333333,12.045475555555557,2870.2000000000003,4.1204,3.9623,0.03764554611043649
986,87.2175649618845,4.1976,4.179,2.5604,2.8692,2.0995,4.0987,2.5021035555555553,9.396389333333333,4290.0,0.084,4.1995,3.3457276444444446,12.921004088888889,9038.800000000001,4758.800000000001,-4.1997,2.4993,3.343988888888889,12.022032,2866.6000000000004,4.1192,3.9567,0.03869323999333288
987,87.10712842516132,4.1976,4.1784,2.5635,2.8726,2.0997,4.0978,2.4962502222222223,9.374816888888889,4280.0,0.084,4.1995,3.3417472,12.90725831111111,9061.5,4781.5,-4.1994,2.4993,3.339754666666667,11.996152,2863.0,4.1037,3.9515,0.0362432728485022
988,87.41720737331676,4.1982,4.1799,2.5691,2.858,2.0997,4.0987,2.4962253333333333,9.377951111111111,4280.0,0.084,4.1995,3.350590577777778,12.947649422222225,9086.0,4756.0,-4.1997,2.5,3.351643333333333,12.077642666666668,2873.0,4.1102,3.9682,0.03381193894802007
989,87.61778873294621,4.1982,4.1809,2.5691,2.8531,2.0997,4.0987,2.5255706666666664,9.478235555555557,4330.0,0.084,4.1998,3.359492622222222,12.961092266666668,8806.5,4476.5,-4.2001,2.4987,3.359333777777778,12.123254222222222,2879.5,4.1102,3.9784,0.031380205233208655
990,87.5249371890024,4.1982,4.1803,2.5685,2.8574,2.0998,4.0987,2.525580888888889,9.476488,4330.0,0.084,4.1998,3.3574751999999997,12.950900622222221,8796.300000000001,4476.300000000001,-4.1997,2.5,3.355773777777778,12.100424888888888,2876.5,4.1031,3.9741,0.030716479748553575
991,87.522717329993,4.1982,4.1803,2.5644,2.8543,2.0998,4.0981,2.5197291111111118,9.4554,4320.0,0.08399,4.1998,3.3562328888888886,12.949033244444445,8846.2,4506.200000000001,-4.2001,2.5,3.3556886666666665,12.104992,2876.4,4.1031,3.9747,0.030570700697602555
992,87.65237332487585,4.1982,4.1809,2.5558,2.8518,2.0998,4.0993,2.5314513333333335,9.498896,4340.0,0.084,4.1998,3.3610403555555552,12.963495822222225,8749.6,4409.6,-4.2001,2.499,3.360659777777778,12.133981333333331,2880.6000000000004,4.1167,3.9815,0.03218970976881497
993,87.66058622361295,4.1982,4.1812,2.566,2.8515,2.0998,4.0987,2.5314655555555556,9.496996444444443,4340.0,0.084,4.1998,3.361841066666667,12.964681955555555,8754.4,4414.4,-4.2001,2.5,3.3609746666666664,12.13627111111111,2880.9,4.1052,3.9822,0.029285017023404147
994,87.67696565327495,4.1985,4.1812,2.5654,2.85,2.0998,4.0984,2.531467111111111,9.496620444444444,4340.0,0.084,4.1998,3.3619448888888885,12.964516977777775,8723.2,4373.200000000001,-4.1997,2.499,3.3616026666666667,12.142314666666667,2881.4,4.1052,3.9843,0.028787770555039595
995,87.69202360028906,4.1985,4.1812,2.5682,2.8487,2.1,4.0997,2.537310666666667,9.51910311111111,4350.0,0.084,4.1998,3.3628700444444446,12.966691555555554,8708.9,4358.9,-4.1997,2.4984,3.36218,12.146691555555556,2881.9,4.1055,3.9853,0.028621091982760694
996,87.69378557715292,4.1985,4.1815,2.5632,2.8512,2.0998,4.0993,2.537315111111111,9.518341333333334,4350.0,0.084,4.1998,3.3633226666666665,12.967644444444444,8700.9,4360.9,-4.1997,2.4993,3.362247555555556,12.143852444444445,2882.0,4.121,3.9849,0.03240707669595455
997,87.57076597539213,4.1982,4.1806,2.566,2.8534,2.0997,4.0993,2.531440222222222,9.497436444444444,4340.0,0.08399,4.1998,3.358801777777778,12.952739555555556,8745.300000000001,4415.300000000001,-4.1997,2.4996,3.357530888888889,12.117600888888889,2878.0,4.1161,3.9794,0.03254994404362223
998,87.33620860136827,4.1982,4.1799,2.557,2.8652,2.0997,4.0987,2.525571555555556,9.476128000000001,4330.0,0.084,4.1995,3.3511459555555563,12.92387128888889,8619.2,4319.200000000001,-4.1994,2.4996,3.3485377777777776,12.053633777777776,2870.5,4.1105,3.9663,0.03433823879601851
999,87.25825851307236,4.1982,4.1793,2.5694,2.8621,2.0997,4.0993,2.507968888888889,9.416969777777778,4300.0,0.084,4.1995,3.3463765333333337,12.919542044444444,8974.0,4674.0,-4.1997,2.4996,3.345549111111111,12.044904888888889,2867.9,4.1127,3.9642,0.035359668547753485
1000,87.25198147049488,4.1982,4.1793,2.5601,2.863,2.0995,4.0984,2.507984,9.415230222222222,4300.0,0.084,4.1995,3.3467395555555552,12.918940444444445,8951.400000000001,4651.4000000000015,-4.1994,2.4996,3.3453084444444445,12.043992,2867.7000000000003,4.1127,3.9642,0.035362194599228534
