Repository: simonapepe/HKUST-dataset

# HKUST-dataset
This repository contains cycling data from 5 different batches of lithium-ion batteries

File: MOLICEL/H24_DataSet.csv (part 8 of 11)
H24_Cycle_Num,H24_Cycle_Life(%),H24_C_Rest_Start_Volt(V),H24_C_Rest_End_Volt(V),H24_D_Rest_Start_Volt(V),H24_D_Rest_End_Volt(V),H24_CC_Chg_Cur(A),H24_CC_Chg_Volt(V),H24_CC_Chg_CapaCity(Ah),H24_CC_Chg_Energy(Wh),H24_CC_Chg_Time(s),H24_CCCV_Chg_Cur(A),H24_CCCV_Chg_Volt(V),H24_CCCV_Chg_CapaCity(Ah),H24_CCCV_Chg_Energy(Wh),H24_CCCV_Chg_Time(s),H24_CV_Chg_Time(s),H24_CC_Dischg_Cur(A),H24_CC_Dischg_Volt(V),H24_CC_Dischg_CapaCity(Ah),H24_CC_Dischg_Energy(Wh),H24_CC_Dischg_Time(s),H24_Volt_CC_DChg_00s,H24_Volt_CC_DChg_10s,H24_Rin(ohm)
1001,87.23127824234462,4.1976,4.1793,2.5595,2.8633,2.0997,4.0984,2.5079866666666666,9.415896888888888,4300.0,0.084,4.1995,3.3457944888888886,12.915613866666668,8950.1,4650.1,-4.1994,2.4993,3.3445146666666665,12.040353777777778,2867.0,4.1006,3.9648,0.03233795304091064
1002,87.5237721977207,4.1985,4.1806,2.5678,2.8509,2.0997,4.0981,2.507982666666667,9.417018666666669,4300.0,0.084,4.1998,3.354788977777778,12.954144711111113,8902.6,4562.6,-4.1997,2.5,3.3557291111111116,12.116752,2876.4,4.113,3.9803,0.031597495059170956
1003,87.50719570485683,4.1982,4.1806,2.5697,2.854,2.0998,4.0997,2.531475555555556,9.497333333333334,4340.0,0.084,4.1998,3.3561468444444444,12.941297777777779,8719.2,4389.200000000001,-4.2001,2.4993,3.3550935555555563,12.107575111111112,2875.9,4.1127,3.9784,0.03197542915644867
1004,87.44589745711963,4.1976,4.1803,2.5666,2.8552,2.0998,4.0997,2.5255886666666667,9.477976888888888,4330.0,0.084,4.1998,3.353703466666667,12.93681493333333,8787.7,4477.700000000001,-4.1997,2.5,3.352743333333333,12.094192,2873.9,4.1189,3.9756,0.034121484867966755
1005,87.13242786269656,4.1982,4.179,2.5706,2.8683,2.0997,4.0997,2.513897777777778,9.432631111111112,4310.0,0.08399,4.1995,3.343808,12.899552711111111,8909.1,4619.1,-4.1997,2.5,3.3407246666666666,12.014686222222224,2863.8,4.1059,3.9592,0.03493106650475035
1006,87.1697945233586,4.1976,4.1793,2.5564,2.8636,2.0997,4.0987,2.5021328888888887,9.397145777777778,4290.0,0.084,4.1995,3.3426798222222223,12.908680533333333,9009.5,4719.5,-4.1994,2.4987,3.3421573333333336,12.028715555555557,2865.0,4.1124,3.9626,0.035671762632757044
1007,87.14893480384212,4.1976,4.1793,2.5601,2.8655,2.0998,4.0978,2.502155333333333,9.393811555555557,4290.0,0.084,4.1995,3.342757333333333,12.905251555555557,8956.400000000001,4666.4000000000015,-4.1997,2.4993,3.3413575555555557,12.023749333333331,2864.3,4.1201,3.9617,0.03771697978427028
1008,87.13297268449,4.1976,4.179,2.5576,2.8652,2.0995,4.0984,2.5021486666666664,9.395594666666666,4290.0,0.084,4.1995,3.341839288888889,12.9033728,8979.400000000001,4659.4000000000015,-4.1997,2.4996,3.3407455555555563,12.02006311111111,2863.8,4.1031,3.9608,0.03388337262185407
1009,87.51430736805402,4.1982,4.1809,2.5672,2.8509,2.0998,4.0981,2.519733111111111,9.459007999999999,4320.0,0.084,4.1998,3.353808,12.942087111111112,8769.6,4439.6,-4.2001,2.499,3.3553662222222225,12.115959111111112,2876.1000000000004,4.1241,3.9806,0.03416585319397166
1010,87.42798209367828,4.1982,4.1806,2.5706,2.8546,2.0997,4.0993,2.5256202222222224,9.475836444444443,4330.0,0.084,4.1998,3.353660088888889,12.934114133333333,8764.6,4444.6,-4.2001,2.5,3.3520564444444445,12.094609777777778,2873.3,4.104,3.9769,0.03026118425751767
1011,87.3596359384857,4.1982,4.1806,2.5691,2.8596,2.0998,4.0987,2.5197468888888888,9.455672,4320.0,0.084,4.1998,3.3514524444444445,12.929358222222225,8800.800000000001,4510.800000000001,-4.1994,2.4996,3.3494360000000003,12.080597333333332,2871.1000000000004,4.1065,3.9747,0.03138543601466869
1012,87.08138269743357,4.1976,4.179,2.5632,2.8655,2.0997,4.0997,2.502146444444445,9.394787555555556,4290.0,0.084,4.1995,3.341240177777778,12.900632177777778,9010.400000000001,4720.4000000000015,-4.1994,2.4996,3.338767555555556,12.012154666666667,2862.1000000000004,4.0997,3.9598,0.033314282992808586
1013,87.11527756815663,4.1982,4.179,2.5626,2.8639,2.0997,4.0987,2.502155555555556,9.395793777777776,4290.0,0.084,4.1995,3.3412298666666667,12.901127111111112,8971.300000000001,4681.300000000001,-4.1997,2.4993,3.340067111111111,12.021912888888888,2863.2000000000003,4.1062,3.962,0.03433578588946832
1014,87.09126483741011,4.1982,4.179,2.5647,2.8636,2.0997,4.099,2.502150888888889,9.395551111111113,4290.0,0.084,4.1995,3.340546133333333,12.898158933333335,8967.6,4687.6,-4.1997,2.4993,3.339146444444445,12.017013333333335,2862.4,4.1121,3.9614,0.03588351548920162
1015,87.11161451099231,4.1976,4.179,2.5666,2.8574,2.0995,4.0981,2.496319777777778,9.372399999999999,4280.0,0.08399,4.1995,3.340258133333333,12.898080711111112,9130.800000000001,4810.800000000001,-4.1997,2.4996,3.339926666666667,12.031404444444444,2863.0,4.1164,3.9629,0.03655022977831744
1016,87.40682677935901,4.1982,4.1806,2.5706,2.8546,2.0998,4.099,2.5197522222222224,9.45728,4320.0,0.08399,4.1998,3.351911822222222,12.932818488888888,8787.400000000001,4467.4000000000015,-4.2001,2.5,3.3512453333333334,12.092894222222224,2872.6000000000004,4.1074,3.9778,0.030856408180757685
1017,87.317522373049,4.1982,4.1803,2.5601,2.8562,2.0998,4.0997,2.5197453333333333,9.456932444444444,4320.0,0.08399,4.1998,3.3493518222222223,12.922177422222225,8811.400000000001,4501.4000000000015,-4.1997,2.5,3.347821333333333,12.074276444444443,2869.7000000000003,4.1189,3.9732,0.03469295425863756
1018,87.08060024060258,4.1976,4.1793,2.57,2.867,2.0998,4.0984,2.5139004444444444,9.434648888888889,4310.0,0.08399,4.1995,3.341675733333333,12.89187128888889,8673.4,4403.4,-4.1997,2.5,3.3387375555555554,12.011483555555557,2862.1000000000004,4.1003,3.9601,0.03338333690501694
1019,86.93720198537697,4.1976,4.1784,2.5613,2.8676,2.0998,4.0981,2.490457777777778,9.353096888888889,4270.0,0.08398,4.1995,3.335022933333333,12.881665422222222,9047.5,4767.5,-4.1994,2.5,3.333239555555555,11.984137777777779,2857.4,4.1077,3.9543,0.036529027956374825
1020,86.98714591510007,4.1982,4.1787,2.5651,2.8645,2.0997,4.0993,2.496298888888889,9.376412444444444,4280.0,0.084,4.1995,3.336234666666667,12.885741511111112,9027.0,4747.0,-4.2001,2.4993,3.3351544444444445,11.996920888888889,2859.0,4.1152,3.9564,0.03780862360419985
1021,87.01158754810952,4.1982,4.179,2.5697,2.8658,2.0998,4.0981,2.4963315555555554,9.373996444444444,4280.0,0.084,4.1995,3.3376860444444447,12.888728177777775,8969.400000000001,4689.4000000000015,-4.1994,2.4993,3.3360915555555564,12.001830222222225,2859.8,4.1086,3.9583,0.035790827261037314
1022,87.24179214376248,4.1982,4.1799,2.5691,2.8534,2.0997,4.0984,2.496313333333333,9.376230222222222,4280.0,0.084,4.1998,3.3444558222222223,12.919384177777777,8974.900000000001,4654.9000000000015,-4.1997,2.4993,3.344917777777778,12.064316444444446,2867.2000000000003,4.1055,3.9716,0.031883229754506304
1023,87.28771946175317,4.1982,4.1803,2.5697,2.854,2.0998,4.099,2.5197697777777774,9.456488,4320.0,0.084,4.1995,3.3477856000000004,12.914715022222225,8770.300000000001,4460.300000000001,-4.1997,2.499,3.3466786666666666,12.071074666666668,2868.7000000000003,4.1062,3.9729,0.03174036240683863
1024,87.24705489044793,4.1982,4.1803,2.5688,2.8549,2.0998,4.0987,2.5139195555555562,9.434760888888889,4310.0,0.084,4.1998,3.346410666666667,12.9118592,8806.900000000001,4516.9000000000015,-4.2001,2.5,3.3451195555555553,12.062648,2867.4,4.122,3.9713,0.03588009809290255
1025,86.94703196156479,4.1976,4.1787,2.5675,2.8664,2.0997,4.099,2.5022202222222223,9.38953688888889,4290.0,0.08399,4.1995,3.3368323555555564,12.876285155555555,8926.6,4656.6,-4.1997,2.4993,3.3336164444444445,11.98540888888889,2857.7000000000003,4.1046,3.9549,0.03564540324308873
1026,86.96584570136766,4.1976,4.179,2.5722,2.8639,2.0997,4.0981,2.490476888888889,9.35386488888889,4270.0,0.084,4.1995,3.3357827555555555,12.885316266666669,9014.400000000001,4734.4000000000015,-4.2001,2.5,3.334337777777778,11.994836444444443,2858.3,4.1195,3.9574,0.03859431918287673
1027,86.98433486648504,4.1976,4.179,2.5626,2.8627,2.0997,4.0981,2.496333111111111,9.373826666666666,4280.0,0.084,4.1995,3.3363559111111116,12.88297671111111,8933.5,4653.5,-4.1994,2.499,3.3350466666666665,11.999987555555556,2858.9,4.1158,3.9577,0.03764823546220892
1028,86.8705888271656,4.1982,4.1784,2.5672,2.8658,2.0995,4.0997,2.4963200000000003,9.375341333333333,4280.0,0.08399,4.1995,3.332626133333333,12.86957368888889,9013.300000000001,4713.300000000001,-4.1994,2.499,3.330685555555556,11.970984888888887,2855.2000000000003,4.1015,3.9524,0.03550507215316469
1029,87.25572567133058,4.1982,4.1803,2.5691,2.8524,2.0998,4.0987,2.5080435555555556,9.418455111111111,4300.0,0.084,4.1998,3.344295111111111,12.911452444444443,8852.7,4542.700000000001,-4.2001,2.4987,3.3454520000000003,12.068137777777778,2867.6000000000004,4.1223,3.9732,0.03549915478202905
1030,87.2268964840911,4.1982,4.1803,2.5558,2.8543,2.0998,4.0987,2.5139417777777777,9.434101333333334,4310.0,0.08399,4.1998,3.3457418666666667,12.908350577777776,8816.7,4506.700000000001,-4.1997,2.499,3.344346666666667,12.058799111111112,2866.7000000000003,4.1031,3.9713,0.031383194037669496
1031,87.19977710992673,4.1982,4.1799,2.5595,2.8534,2.0998,4.0997,2.513920222222222,9.436107555555557,4310.0,0.084,4.1998,3.3441795555555553,12.904227555555556,8835.5,4555.5,-4.2001,2.4996,3.343306888888889,12.055595555555556,2865.8,4.1024,3.9698,0.03157067688864552
1032,86.85271403555996,4.1982,4.1787,2.566,2.8686,2.0997,4.0984,2.496388,9.366529777777778,4280.0,0.084,4.1995,3.333746488888889,12.8646656,8944.400000000001,4684.4000000000015,-4.1994,2.5,3.3300002222222225,11.967119111111112,2854.6000000000004,4.1018,3.9527,0.03550507215316469
1033,86.70277212283668,4.1976,4.1781,2.5734,2.8723,2.0997,4.099,2.484626222222222,9.334099555555557,4260.0,0.084,4.1995,3.326319288888889,12.851130311111111,9065.0,4815.0,-4.1997,2.4996,3.3242513333333332,11.933959999999999,2849.7000000000003,4.113,3.9462,0.03971712265161804
1034,86.6595399339305,4.1976,4.1778,2.5644,2.8732,2.0997,4.0987,2.478781777777778,9.313632,4250.0,0.084,4.1995,3.3241795555555553,12.846165333333332,9087.1,4807.1,-4.1997,2.5,3.3225937777777776,11.92514133333333,2848.3,4.109,3.9446,0.03914565326094723
1035,87.14864500501585,4.1982,4.1799,2.5592,2.8546,2.0997,4.099,2.496328,9.380344888888889,4280.0,0.084,4.1998,3.3395025777777776,12.902985955555556,8970.1,4660.1,-4.2001,2.4996,3.3413464444444445,12.04681688888889,2864.1000000000004,4.1183,3.9701,0.03528487416966254
1036,87.23953750889393,4.1982,4.1806,2.5697,2.8543,2.0998,4.099,2.5139411111111114,9.435618666666667,4310.0,0.08399,4.1998,3.3456739555555557,12.909583644444444,8800.0,4500.0,-4.2001,2.4987,3.344831333333333,12.06295911111111,2867.1000000000004,4.1192,3.9735,0.03468965024642274
1037,87.1408494165886,4.1976,4.1799,2.5585,2.8555,2.0998,4.0984,2.508084666666666,9.412849777777776,4300.0,0.084,4.1998,3.3422784,12.89710648888889,8844.400000000001,4544.4000000000015,-4.1997,2.4987,3.3410475555555554,12.04264888888889,2863.9,4.1024,3.9694,0.03166892873300484
1038,87.2128064651568,4.1982,4.1803,2.5682,2.8528,2.0998,4.099,2.5080664444444447,9.414507555555556,4300.0,0.084,4.1998,3.3443473777777775,12.907868444444444,8880.900000000001,4570.9000000000015,-4.1997,2.5,3.3438064444444446,12.062994666666667,2866.2000000000003,4.1229,3.9738,0.03550253589542095
1039,87.2745104312508,4.1982,4.1806,2.5564,2.8515,2.0997,4.0981,2.5139608888888887,9.433448,4310.0,0.084,4.1998,3.3468853333333333,12.911950222222222,8765.900000000001,4445.9000000000015,-4.1997,2.5,3.3461722222222225,12.077153777777777,2868.2000000000003,4.113,3.9775,0.03226420934828688
1040,87.29027548740106,4.1982,4.1809,2.5551,2.8506,2.0998,4.0997,2.519804,9.456126222222226,4320.0,0.084,4.1998,3.347373511111111,12.912529066666666,8747.1,4427.1,-4.2001,2.499,3.346776666666666,12.081596444444443,2868.7000000000003,4.1077,3.9781,0.030856408180757685
1041,87.32122020607247,4.1982,4.1809,2.561,2.8493,2.0998,4.099,2.51981,9.454561777777775,4320.0,0.084,4.1998,3.348667377777778,12.916009244444444,8717.9,4397.9,-4.2001,2.5,3.347963111111111,12.090261333333334,2869.7000000000003,4.1241,3.9803,0.03423728006476039
1042,87.34614290513353,4.1985,4.1812,2.5688,2.8484,2.0998,4.0987,2.5198240000000003,9.45357688888889,4320.0,0.084,4.1998,3.3494204444444446,12.917967644444445,8710.4,4390.4,-4.2001,2.4993,3.3489186666666666,12.096413333333334,2870.5,4.1248,3.9815,0.034118235280112263
1043,87.28064837039166,4.1982,4.1806,2.561,2.8509,2.0998,4.0984,2.5198417777777777,9.452919111111111,4320.0,0.084,4.1998,3.347481244444445,12.9089408,8681.800000000001,4371.800000000001,-4.1997,2.4993,3.3464075555555555,12.080428444444443,2868.4,4.1049,3.9787,0.030049765459437546
1044,87.21562330974835,4.1982,4.1806,2.5663,2.8528,2.0998,4.0984,2.5139431111111112,9.432750222222225,4310.0,0.08399,4.1998,3.345074488888889,12.903891911111112,8762.5,4472.5,-4.1997,2.5,3.3439144444444446,12.065533333333333,2866.3,4.1068,3.9753,0.0313117603638355
1045,86.84060624059748,4.1982,4.1787,2.5626,2.8655,2.0997,4.0984,2.502243111111111,9.387719111111112,4290.0,0.084,4.1995,3.332553955555556,12.856170666666669,8910.6,4640.6,-4.1994,2.4993,3.329536,11.973690666666668,2854.2000000000003,4.1114,3.9558,0.03705291232080767
1046,86.80767350197772,4.1976,4.1787,2.5725,2.8658,2.0998,4.0993,2.490475555555556,9.354209777777777,4270.0,0.084,4.1995,3.329506133333333,12.859811555555556,9008.300000000001,4738.300000000001,-4.1994,2.4996,3.328273333333333,11.968768,2853.1000000000004,4.099,3.9555,0.034171548316426256
1047,86.82961127312798,4.1976,4.1787,2.5713,2.8633,2.0995,4.0997,2.490485777777778,9.35476888888889,4270.0,0.084,4.1995,3.330103822222222,12.862956088888888,9047.300000000001,4777.300000000001,-4.1994,2.4987,3.3291144444444445,11.975996444444442,2853.8,4.1059,3.9567,0.035528885078820786
1048,86.79852165504342,4.1976,4.1787,2.5706,2.8655,2.0997,4.0987,2.4904997777777775,9.352987555555556,4270.0,0.084,4.1995,3.3293020444444448,12.857289955555556,8953.5,4663.5,-4.1997,2.5,3.3279224444444444,11.966976,2852.8,4.1155,3.9549,0.03824082672571852
1049,87.14331850258861,4.1982,4.1803,2.5678,2.8521,2.0998,4.0981,2.5022248888888887,9.395883555555557,4290.0,0.084,4.1998,3.3397788444444445,12.8941952,8849.7,4549.700000000001,-4.2001,2.4993,3.3411422222222225,12.053872,2863.9,4.1096,3.9735,0.032403990381181476
1050,87.10573159481858,4.1976,4.1803,2.5613,2.854,2.0998,4.0984,2.5081124444444445,9.411750222222224,4300.0,0.08399,4.1998,3.3406307555555554,12.888905955555556,8797.800000000001,4497.800000000001,-4.1997,2.4996,3.339701111111111,12.04357688888889,2862.7000000000003,4.1093,3.9716,0.03278805628973502
1051,87.0654147821049,4.1982,4.1803,2.5573,2.8583,2.0997,4.099,2.5080988888888887,9.413893333333332,4300.0,0.084,4.1998,3.3398343111111113,12.888028444444444,8821.800000000001,4551.800000000001,-4.1994,2.4996,3.3381553333333334,12.036110222222222,2861.4,4.1152,3.971,0.0343382387960184
1052,86.73736251074284,4.1976,4.1787,2.5601,2.8664,2.0997,4.0997,2.4905033333333337,9.352578666666666,4270.0,0.084,4.1995,3.328006755555556,12.851837155555558,8998.5,4738.5,-4.1994,2.499,3.3255775555555562,11.955412444444445,2850.8,4.108,3.9533,0.03683859598990323
1053,86.72531267554564,4.1982,4.1784,2.5678,2.8661,2.0997,4.0987,2.484649111111112,9.332766222222222,4260.0,0.084,4.1995,3.3261742222222224,12.848712533333332,9013.7,4753.700000000001,-4.1994,2.4996,3.325115555555556,11.953317333333333,2850.4,4.1049,3.953,0.036171834071534015
1054,86.72337102340948,4.1976,4.1787,2.5635,2.8645,2.0997,4.0984,2.484662222222222,9.332550222222222,4260.0,0.084,4.1995,3.3259232,12.8473088,9022.900000000001,4762.9000000000015,-4.1997,2.4996,3.325041111111111,11.954554666666668,2850.3,4.108,3.953,0.03690739814748668
1055,86.85249958442849,4.1982,4.179,2.5592,2.8552,2.0997,4.0981,2.484674666666667,9.331642666666669,4260.0,0.08399,4.1995,3.3296323555555554,12.8618496,9144.5,4844.5,-4.1997,2.499,3.3299920000000003,11.998436444444444,2854.4,4.1127,3.9626,0.03574064814153395
1056,87.11873776614254,4.1982,4.1806,2.5644,2.8537,2.0998,4.099,2.5081086666666663,9.415039111111112,4300.0,0.084,4.1998,3.3405784888888888,12.892125866666667,8819.800000000001,4519.800000000001,-4.2001,2.5,3.340199777777778,12.048209777777778,2863.1000000000004,4.1034,3.9735,0.03092783505154631
1057,87.03282400610016,4.1985,4.1799,2.5595,2.8546,2.0998,4.0997,2.508097777777778,9.41472711111111,4300.0,0.084,4.1998,3.337784888888889,12.880395377777775,8812.6,4522.6,-4.2001,2.4993,3.336905777777778,12.030969777777779,2860.3,4.109,3.9698,0.03314206804599884
1058,86.80542466308569,4.1982,4.179,2.5719,2.8642,2.0998,4.0981,2.5022582222222223,9.391918222222225,4290.0,0.084,4.1995,3.3305297777777776,12.851235555555556,8651.2,4391.200000000001,-4.1994,2.499,3.3281871111111117,11.969020444444444,2853.0,4.109,3.9561,0.036409963328094444
1059,86.68013883450331,4.1976,4.1784,2.557,2.8658,2.0997,4.0993,2.484650222222222,9.33376,4260.0,0.084,4.1995,3.324744888888889,12.8438528,9040.2,4780.200000000001,-4.1997,2.499,3.323383555555556,11.947105777777777,2848.9,4.1021,3.9527,0.03557396956925494
1060,86.66836720617935,4.1976,4.1784,2.5719,2.8655,2.0998,4.0993,2.484653555555556,9.334286222222225,4260.0,0.084,4.1995,3.3238538666666666,12.840661333333331,9018.2,4758.200000000001,-4.1997,2.499,3.322932222222222,11.944836444444443,2848.5,4.1189,3.9515,0.039859989999285715
1061,86.72391584520291,4.1982,4.1787,2.557,2.8636,2.0998,4.0984,2.484666222222222,9.332876444444445,4260.0,0.084,4.1995,3.3258460444444444,12.847170844444445,9000.2,4740.200000000001,-4.1997,2.4987,3.325062,11.958167111111111,2850.3,4.0997,3.9549,0.0344786532371361
1062,87.0002969858372,4.1985,4.1799,2.5709,2.8534,2.0997,4.0978,2.484661333333333,9.332803555555556,4260.0,0.084,4.1998,3.335104,12.885471288888889,8915.7,4615.700000000001,-4.1997,2.5,3.3356586666666668,12.029987555555556,2859.2000000000003,4.1093,3.9707,0.03300235731123658
1063,87.02729464449452,4.1976,4.1803,2.5697,2.8534,2.0998,4.0987,2.508129333333333,9.413770666666668,4300.0,0.084,4.1998,3.3371598222222225,12.876113066666669,8775.0,4485.0,-4.2001,2.499,3.336693777777778,12.03364,2860.1000000000004,4.1229,3.9713,0.036094378705268854
1064,86.9933881818184,4.1976,4.1799,2.562,2.8543,2.0998,4.0981,2.5022671111111117,9.391820444444443,4290.0,0.084,4.1998,3.336290488888889,12.875192888888888,8812.2,4542.200000000001,-4.2001,2.5,3.335393777777778,12.027272,2859.0,4.1028,3.9704,0.03152305897478633
1065,86.64628453561592,4.1976,4.1784,2.5635,2.8655,2.0997,4.0984,2.4905737777777777,9.346336888888887,4270.0,0.08399,4.1995,3.3249006222222226,12.8318208,8933.900000000001,4683.9000000000015,-4.1994,2.499,3.3220855555555553,11.94276,2847.8,4.1145,3.9521,0.03867219126541874
1066,86.63693562547977,4.1982,4.1787,2.5657,2.8652,2.0997,4.0984,2.478791333333333,9.311910222222224,4250.0,0.08399,4.1995,3.3228753777777778,12.838564977777779,9042.2,4792.200000000001,-4.1997,2.4996,3.321727111111112,11.940892444444444,2847.5,4.1049,3.9521,0.03638355120603843
1067,86.61639468467223,4.1976,4.1784,2.5567,2.8639,2.0997,4.0984,2.478804888888889,9.311596444444444,4250.0,0.084,4.1995,3.321789511111111,12.833604266666667,9020.7,4760.700000000001,-4.2001,2.4987,3.3209395555555563,11.939774222222223,2846.8,4.1108,3.9524,0.03771338777648158
1068,86.57847740624022,4.1982,4.1784,2.5678,2.8667,2.0998,4.099,2.4846640000000004,9.333424,4260.0,0.084,4.1995,3.3208636444444446,12.827029333333334,8959.400000000001,4679.4000000000015,-4.1994,2.4993,3.319485777777778,11.926617777777777,2845.6000000000004,4.1074,3.9493,0.03764823546220892
1069,86.97007096825497,4.1982,4.1803,2.5685,2.8528,2.0998,4.099,2.4963735555555555,9.376674666666666,4280.0,0.084,4.1998,3.3328501333333334,12.870761244444443,8858.0,4568.0,-4.1997,2.5,3.3344997777777774,12.027017777777775,2858.2000000000003,4.1117,3.9707,0.03357382670190728
1070,86.93282022712346,4.1985,4.1799,2.5641,2.8543,2.0998,4.099,2.502268,9.392503111111111,4290.0,0.08399,4.1998,3.3340362666666663,12.866780444444444,8800.300000000001,4510.300000000001,-4.1997,2.4996,3.333071555555556,12.016928,2857.0,4.109,3.9691,0.03331190323118316
1071,86.89190063285109,4.1989,4.1799,2.5719,2.8608,2.0998,4.0997,2.502251333333333,9.394329777777775,4290.0,0.084,4.1998,3.3336668444444446,12.867366400000002,8827.2,4577.200000000001,-4.2001,2.4996,3.3315026666666667,12.007667555555555,2855.7000000000003,4.1024,3.9685,0.031880193328730294
1072,86.56409758847965,4.1982,4.1784,2.5709,2.867,2.0995,4.0984,2.4788213333333333,9.310757333333331,4250.0,0.08399,4.1995,3.3212540444444443,12.830559288888889,8987.6,4737.6,-4.1997,2.5,3.3189344444444444,11.927495111111112,2845.1000000000004,4.1142,3.9499,0.03912184203633601
1073,86.63837302765816,4.1982,4.1787,2.5719,2.8636,2.0998,4.0984,2.4788200000000002,9.312692444444444,4250.0,0.084,4.1995,3.3225301333333332,12.837714488888889,8985.800000000001,4735.800000000001,-4.1997,2.4993,3.321782222222222,11.947379555555555,2847.5,4.1028,3.9552,0.035145367526251914
1074,86.62363965532951,4.1982,4.1787,2.5579,2.8636,2.0998,4.0978,2.4788373333333333,9.310511111111113,4250.0,0.084,4.1995,3.322277333333333,12.8341504,8959.0,4709.0,-4.1994,2.4996,3.3212173333333332,11.945030222222222,2847.0,4.1052,3.9543,0.03593370481497358
1075,86.66062957751737,4.1976,4.1787,2.5598,2.8555,2.0997,4.099,2.4788331111111113,9.311541333333333,4250.0,0.084,4.1998,3.322450133333333,12.836507022222222,9102.6,4822.6,-4.1997,2.4993,3.3226355555555562,11.96616,2848.1000000000004,4.1086,3.9574,0.036002571612258075
1076,86.95784145778548,4.1985,4.1806,2.5561,2.8537,2.0998,4.0981,2.496437555555556,9.371500444444443,4280.0,0.084,4.1998,3.3346126222222225,12.872385422222221,8834.0,4554.0,-4.2001,2.4993,3.334030888888889,12.024004444444445,2857.8,4.1189,3.9716,0.03507059355729625
1077,86.87403743319848,4.1982,4.1799,2.5644,2.8546,2.0998,4.0984,2.496430888888889,9.370896888888888,4280.0,0.084,4.1998,3.3319143111111114,12.860782933333335,8837.1,4557.1,-4.1997,2.5,3.330817777777778,12.006796444444443,2855.1000000000004,4.122,3.9676,0.036764530799819006
1078,86.8912978512924,4.1982,4.1803,2.5573,2.8605,2.0998,4.099,2.496419555555556,9.371928,4280.0,0.08399,4.1998,3.3335904,12.869083022222226,8857.7,4617.700000000001,-4.1997,2.5,3.331479555555556,12.007443555555556,2855.7000000000003,4.1034,3.9722,0.03124032669000161
1079,86.46947247571892,4.1982,4.1781,2.557,2.8673,2.0997,4.0978,2.472993555555556,9.287427555555556,4240.0,0.08399,4.1995,3.3177468444444442,12.816924444444444,9026.7,4796.700000000001,-4.1997,2.499,3.3153064444444444,11.912072,2842.0,4.1068,3.9484,0.03771697978427028
1080,86.38686242229625,4.1982,4.1778,2.5685,2.8698,2.0997,4.0984,2.4671331111111114,9.269665777777778,4230.0,0.084,4.1995,3.3140120888888887,12.808510577777776,9116.1,4886.1,-4.1997,2.4996,3.312139111111111,11.893937777777776,2839.3,4.1062,3.9453,0.03831226039955241
1081,86.40513134030567,4.1976,4.1778,2.5567,2.8602,2.0997,4.0993,2.4671244444444445,9.271751111111111,4230.0,0.084,4.1995,3.312552888888889,12.804799999999998,9137.1,4857.1,-4.1997,2.4993,3.312839555555556,11.910054222222225,2839.8,4.1003,3.9462,0.03669309712598511
1082,86.88278935775247,4.1982,4.1803,2.5635,2.8518,2.0997,4.0997,2.4964253333333333,9.375440000000001,4280.0,0.084,4.1998,3.3306012444444444,12.860222577777778,8845.900000000001,4555.9000000000015,-4.1997,2.4993,3.3311533333333334,12.01544533333333,2855.3,4.1034,3.9704,0.031668928733004635
1083,86.87577622615622,4.1985,4.1803,2.5709,2.8534,2.1,4.0987,2.502310666666667,9.392248,4290.0,0.084,4.1998,3.331783466666667,12.85681208888889,8780.2,4500.200000000001,-4.1997,2.4996,3.3308844444444445,12.011716444444444,2855.1000000000004,4.1034,3.9698,0.03181179608067231
1084,86.8359462754707,4.1982,4.1799,2.5595,2.8543,2.0998,4.0987,2.4964395555555563,9.371323555555557,4280.0,0.08399,4.1998,3.3302769777777774,12.854377244444445,8827.400000000001,4537.4000000000015,-4.1997,2.5,3.3293573333333333,12.003171555555557,2853.8,4.1059,3.9682,0.03278805628973502
1085,86.95173249852725,4.1982,4.1806,2.57,2.85,2.0998,4.0997,2.502283111111111,9.394831111111111,4290.0,0.084,4.1998,3.333855288888889,12.868387555555557,8798.900000000001,4508.9000000000015,-4.2005,2.5,3.3337966666666667,12.033791111111112,2857.5,4.1074,3.9747,0.0315914772050947
1086,86.97929236690757,4.1982,4.1809,2.5688,2.8484,2.1,4.0981,2.502347777777778,9.390328,4290.0,0.084,4.1998,3.335440711111111,12.869614933333335,8753.7,4463.700000000001,-4.2001,2.499,3.3348533333333332,12.039165333333333,2858.4,4.1046,3.976,0.030618318611461533
1087,86.98256709364468,4.1985,4.1806,2.5576,2.8478,2.0998,4.0981,2.5023448888888886,9.389971555555556,4290.0,0.084,4.1998,3.3356106666666663,12.870001777777777,8752.800000000001,4452.800000000001,-4.1997,2.4987,3.3349788888888887,12.041680888888887,2858.5,4.1201,3.9769,0.034097673643355426
1088,87.00307905456958,4.1982,4.1809,2.5688,2.8475,2.1,4.0997,2.508178,9.412933333333333,4300.0,0.084,4.1998,3.3363651555555562,12.871997155555556,8754.5,4454.5,-4.1997,2.499,3.3357653333333332,12.046235555555556,2859.2000000000003,4.1245,3.9778,0.03493106650475046
1089,87.01486807082314,4.1985,4.1809,2.5589,2.8481,2.1,4.0993,2.5081713333333333,9.41244,4300.0,0.084,4.1998,3.3369450666666665,12.873828977777775,8754.1,4464.1,-4.2001,2.5,3.336217333333333,12.04927022222222,2859.6000000000004,4.117,3.9787,0.03292778743363255
1090,86.8959404284896,4.1982,4.1806,2.5592,2.8521,2.0997,4.0987,2.5023033333333333,9.389814222222219,4290.0,0.084,4.1998,3.3331324444444443,12.859949511111111,8795.5,4515.5,-4.1997,2.4996,3.3316575555555556,12.020346666666667,2855.8,4.1158,3.9729,0.034026239969521636
1091,86.81237403894015,4.1982,4.1803,2.5713,2.8565,2.0998,4.0987,2.4964157777777776,9.370241777777775,4280.0,0.084,4.1998,3.3302656,12.853219555555555,8839.800000000001,4599.800000000001,-4.1994,2.5,3.328453555555556,12.004159111111113,2853.1000000000004,4.1152,3.9701,0.034552555126922846
1092,86.43191454783154,4.1976,4.1784,2.5675,2.8655,2.0998,4.0981,2.472940222222222,9.286128000000001,4240.0,0.084,4.1995,3.316763022222222,12.811780266666668,9073.800000000001,4833.800000000001,-4.1994,2.499,3.3138664444444443,11.911222222222225,2840.8,4.104,3.9499,0.03669571843596708
1093,86.41666533359206,4.1982,4.1781,2.57,2.8652,2.0995,4.099,2.472903333333333,9.29153688888889,4240.0,0.084,4.1995,3.3143328000000003,12.807280355555557,9026.0,4786.0,-4.1994,2.5,3.3132817777777777,11.909701333333333,2840.3,4.1145,3.9496,0.03926751440681987
1094,86.4039721450005,4.1976,4.1781,2.5573,2.8652,2.0997,4.0997,2.4728964444444452,9.291667555555556,4240.0,0.084,4.1995,3.3140170666666666,12.806402844444445,9072.7,4842.700000000001,-4.1994,2.499,3.312795111111111,11.907190222222221,2839.9,4.0981,3.9496,0.03536219459922832
1095,86.4708808980147,4.1982,4.1784,2.5709,2.8574,2.0997,4.0984,2.4670566666666667,9.267957333333333,4230.0,0.084,4.1995,3.315276088888889,12.81239466666667,9257.300000000001,4987.300000000001,-4.1997,2.4993,3.3153604444444444,11.933849777777775,2842.0,4.1083,3.9546,0.036597852227539994
1096,86.75313915884615,4.1982,4.1799,2.5713,2.8562,2.0997,4.0993,2.490530888888889,9.352442666666667,4270.0,0.084,4.1998,3.326800711111111,12.84596622222222,8913.5,4653.5,-4.1997,2.5,3.3261824444444446,11.987805333333334,2851.2000000000003,4.1114,3.967,0.034383408338690774
1097,86.63919026034831,4.1982,4.1793,2.5573,2.8574,2.0998,4.0981,2.4846922222222223,9.328869333333333,4260.0,0.084,4.1995,3.322857244444444,12.830213688888888,8920.5,4660.5,-4.1997,2.5,3.3218135555555555,11.96612,2847.5,4.121,3.9626,0.03771697978427038
1098,86.42158032168598,4.1976,4.1784,2.5725,2.8661,2.0997,4.0987,2.4846768888888886,9.330297777777778,4260.0,0.084,4.1995,3.315617422222222,12.801507555555556,8769.6,4539.6,-4.1994,2.4996,3.313470222222222,11.907791999999999,2840.5,4.0987,3.9502,0.03536219459922843
1099,86.36739953312251,4.1976,4.1781,2.5582,2.8652,2.0995,4.0987,2.467061777777778,9.269528000000001,4230.0,0.084,4.1995,3.3124856888888887,12.802127644444445,9111.300000000001,4881.300000000001,-4.1994,2.5,3.311392888888889,11.903271111111112,2838.7000000000003,4.1186,3.9502,0.040100966804781556
1100,86.37082495524928,4.1982,4.1781,2.5613,2.8655,2.0997,4.0981,2.467071333333333,9.268629333333335,4230.0,0.084,4.1995,3.3126250666666666,12.80148337777778,9077.1,4847.1,-4.1994,2.5,3.3115242222222223,11.904639111111111,2838.8,4.1018,3.9512,0.035862266038005394
1101,86.33688951269052,4.1976,4.1781,2.5697,2.8664,2.0995,4.0984,2.4670711111111108,9.268904888888889,4230.0,0.084,4.1995,3.3116110222222224,12.797711644444444,9089.300000000001,4859.300000000001,-4.1994,2.499,3.310223111111111,11.896569777777781,2837.7000000000003,4.1015,3.9493,0.03624327284850209
1102,86.63395649354548,4.1982,4.1793,2.5638,2.8546,2.0995,4.0981,2.4670419999999997,9.271646222222222,4230.0,0.084,4.1995,3.320985244444445,12.839479466666665,9035.0,4765.0,-4.2001,2.4993,3.3216128888888887,11.970515555555556,2847.3,4.1105,3.9648,0.03468965024642274
1103,86.59980659985528,4.1982,4.1793,2.5709,2.8574,2.0998,4.0997,2.4905382222222223,9.351605333333332,4270.0,0.084,4.1995,3.321435733333333,12.822772622222224,8911.1,4661.1,-4.2001,2.4996,3.3203035555555562,11.960084444444444,2846.2000000000003,4.1046,3.9626,0.03380871884002749
1104,86.5442753487613,4.1985,4.1793,2.5706,2.8577,2.0997,4.0978,2.478840888888889,9.307904888888888,4250.0,0.084,4.1995,3.3190631111111113,12.817932800000001,8956.1,4726.1,-4.1994,2.4987,3.3181744444444443,11.948851555555557,2844.4,4.1009,3.9608,0.03336190884412067
1105,86.20758127639922,4.1976,4.1775,2.5579,2.8695,2.0995,4.0984,2.467131555555556,9.26306311111111,4230.0,0.084,4.1995,3.3082844444444444,12.777692444444444,9080.300000000001,4860.300000000001,-4.1994,2.4993,3.3052653333333333,11.867742222222224,2833.5,4.1133,3.9443,0.04024384435871782
1106,86.20784789131942,4.1976,4.1778,2.5638,2.8683,2.0995,4.0997,2.4611786666666666,9.251176888888889,4220.0,0.084,4.1995,3.3063882666666666,12.783463822222222,9168.800000000001,4948.800000000001,-4.1994,2.4996,3.3052755555555553,11.871530666666667,2833.5,4.1062,3.9453,0.038314997380578246
1107,86.20510059844617,4.1973,4.1778,2.5734,2.8689,2.0995,4.0993,2.4611666666666667,9.250344888888888,4220.0,0.084,4.1995,3.3064892444444443,12.782884977777778,9147.2,4937.200000000001,-4.1994,2.5,3.305170222222222,11.869388444444445,2833.4,4.1176,3.9446,0.04119636138495988
1108,86.19095841572314,4.1976,4.1775,2.5604,2.8614,2.0997,4.0978,2.4553546666666666,9.226629333333333,4210.0,0.084,4.1995,3.3044256,12.774603377777776,9165.2,4915.200000000001,-4.1997,2.4996,3.304628,11.870315555555557,2832.9,4.1003,3.9415,0.03781222468271539
1109,86.60509832642337,4.1982,4.1796,2.5706,2.8546,2.0997,4.0981,2.4788475555555562,9.309612444444443,4250.0,0.084,4.1998,3.320267022222222,12.824561777777776,8961.800000000001,4701.800000000001,-4.1997,2.4993,3.320506444444444,11.968199111111113,2846.3,4.1108,3.9651,0.03469295425863756
1110,86.53318764566737,4.1982,4.1793,2.5709,2.8568,2.0997,4.0997,2.484691333333333,9.33063288888889,4260.0,0.084,4.1998,3.319041422222222,12.816439466666669,8955.300000000001,4705.300000000001,-4.1997,2.4993,3.317749333333333,11.94992088888889,2844.0,4.1102,3.9614,0.03543110222158727
1111,86.4932069995922,4.1982,4.1793,2.5632,2.8658,2.0997,4.0984,2.478844,9.308656000000001,4250.0,0.084,4.1995,3.318660622222222,12.81710648888889,9007.0,4787.0,-4.1994,2.4996,3.316216444444444,11.927491555555557,2842.8,4.1099,3.9586,0.036028956517597646
1112,86.1412753049437,4.1976,4.1775,2.5685,2.8683,2.0997,4.0997,2.46119,9.249495111111111,4220.0,0.084,4.1995,3.3043182222222223,12.773051733333334,9164.2,4944.200000000001,-4.1997,2.5,3.302723111111111,11.85871466666667,2831.3,4.1055,3.9431,0.038669428768721655
1113,86.25604723210823,4.1976,4.1781,2.5573,2.8639,2.0997,4.0984,2.4612224444444446,9.248961777777778,4220.0,0.084,4.1995,3.3075580444444443,12.785436444444443,9111.900000000001,4881.9000000000015,-4.1994,2.4993,3.3071235555555556,11.885625777777776,2835.0,4.1142,3.9481,0.03955326951469261
1114,86.3331337199018,4.1976,4.1784,2.5635,2.8627,2.0997,4.0993,2.467108444444445,9.270858666666669,4230.0,0.084,4.1995,3.3111242666666665,12.797721600000001,9139.7,4919.700000000001,-4.1997,2.4996,3.310079111111111,11.904653333333334,2837.5,4.1049,3.953,0.036169250184536976
1115,86.37476042331032,4.1982,4.1787,2.5719,2.8596,2.0998,4.0981,2.461291111111111,9.247206222222225,4220.0,0.084,4.1995,3.312415288888889,12.803676444444443,9164.7,4914.700000000001,-4.1997,2.5,3.311675111111111,11.919553777777775,2838.8,4.1086,3.9561,0.036312117532204646
1116,86.46722943280342,4.1982,4.179,2.5644,2.8577,2.0997,4.0993,2.4788635555555563,9.311325333333334,4250.0,0.084,4.1995,3.3158083555555553,12.808092444444444,8969.0,4719.0,-4.1997,2.4993,3.315220444444445,11.938968888888889,2841.8,4.1099,3.9605,0.035573969569254835
1117,86.44850842862499,4.1976,4.179,2.5716,2.858,2.0997,4.0993,2.4788757777777777,9.310476444444445,4250.0,0.084,4.1998,3.3154748444444446,12.805762844444443,8993.7,4753.700000000001,-4.1997,2.4996,3.314502666666667,11.935219555555555,2841.2000000000003,4.1065,3.9601,0.03485963283091636
1118,86.22290583833353,4.1982,4.1781,2.5719,2.8655,2.0997,4.0987,2.4730335555555563,9.287420444444445,4240.0,0.08399,4.1995,3.308031644444444,12.776135111111111,9016.900000000001,4786.9000000000015,-4.1994,2.4987,3.305852888888889,11.87843733333333,2833.9,4.1105,3.9477,0.03876744296804301
1119,86.26934320225848,4.1982,4.1784,2.5567,2.8624,2.0997,4.0997,2.467135555555556,9.271793777777775,4230.0,0.08399,4.1995,3.308384,12.787127466666668,9097.1,4867.1,-4.1994,2.4987,3.3076333333333334,11.89407111111111,2835.4,4.1021,3.9515,0.0358622660380055
1120,86.28187410350733,4.1982,4.1784,2.5604,2.8621,2.0997,4.099,2.4671644444444447,9.269439111111112,4230.0,0.084,4.1995,3.309057422222222,12.787222755555556,9079.800000000001,4849.800000000001,-4.1997,2.4993,3.308113777777778,11.898236444444445,2835.8,4.1021,3.9527,0.03557396956925494
1121,86.26882156437115,4.1982,4.1784,2.5607,2.8667,2.0997,4.0984,2.467168,9.268645333333334,4230.0,0.084,4.1995,3.309424,12.7876864,9013.5,4783.5,-4.1997,2.5,3.307613333333333,11.887217777777778,2835.4,4.0987,3.9502,0.035359668547753374
1122,86.3941885366249,4.1982,4.179,2.5716,2.8577,2.0998,4.0987,2.467167555555556,9.271110222222221,4230.0,0.08399,4.1998,3.3120668444444443,12.801281422222223,9086.6,4846.6,-4.1997,2.4996,3.31242,11.926517333333331,2839.4,4.1164,3.958,0.03771697978427017
1123,86.39125577250283,4.1982,4.179,2.5644,2.858,2.0997,4.0984,2.473038,9.28731111111111,4240.0,0.084,4.1995,3.3133173333333334,12.797808355555556,9002.900000000001,4762.9000000000015,-4.1997,2.499,3.312307555555556,11.924578666666667,2839.3,4.1062,3.958,0.03528823487391959
1124,86.37909581375163,4.1976,4.179,2.5647,2.8583,2.0998,4.0987,2.473032888888889,9.288298666666668,4240.0,0.084,4.1995,3.312871111111111,12.797036088888888,9004.900000000001,4774.9000000000015,-4.1994,2.4996,3.311841333333333,11.921909333333332,2838.9,4.1006,3.9577,0.03402867076248989
1125,86.12246156514087,4.1976,4.1778,2.5719,2.8661,2.0997,4.0993,2.4672013333333336,9.265350222222219,4230.0,0.084,4.1995,3.304350933333333,12.763454577777779,9070.400000000001,4860.4000000000015,-4.1997,2.4987,3.302001777777778,11.861021333333333,2830.6000000000004,4.0975,3.9446,0.03640736243064987
1126,86.0733754399436,4.1982,4.1778,2.5607,2.8676,2.0997,4.0984,2.4554564444444447,9.227661333333332,4210.0,0.084,4.1995,3.3015765333333333,12.763345066666668,9165.800000000001,4955.800000000001,-4.1994,2.499,3.3001197777777778,11.850279111111114,2829.0,4.1037,3.9431,0.03824355860361006
1127,86.05474717138958,4.1976,4.1778,2.5604,2.8676,2.0997,4.0993,2.455464666666667,9.228970666666665,4210.0,0.084,4.1995,3.300611911111111,12.760840533333335,9175.1,4955.1,-4.1997,2.499,3.299405555555556,11.845924444444444,2828.4,4.113,3.9419,0.040741005309903204
1128,86.31535745989707,4.1982,4.179,2.562,2.8583,2.0997,4.0987,2.4613155555555553,9.251904,4220.0,0.084,4.1998,3.3090496,12.794180266666666,9137.300000000001,4897.300000000001,-4.1997,2.4993,3.3093975555555564,11.911071111111111,2836.8,4.109,3.9555,0.036550229778317546
1129,86.40167693829628,4.1985,4.1793,2.5567,2.8577,2.0997,4.0987,2.4730613333333333,9.288597333333332,4240.0,0.084,4.1998,3.3133952,12.799352888888889,8996.900000000001,4756.9000000000015,-4.2001,2.4993,3.312707111111112,11.928596444444443,2839.6000000000004,4.1012,3.9598,0.033665865098450126
1130,86.34936245417411,4.1982,4.179,2.562,2.858,2.0997,4.099,2.473049111111111,9.288664888888889,4240.0,0.08398,4.1998,3.311515377777778,12.791805155555556,9005.7,4765.700000000001,-4.1997,2.499,3.3107013333333333,11.918657777777778,2837.9,4.1204,3.9574,0.038812296116389325
1131,86.38410933344647,4.1982,4.1793,2.5672,2.8562,2.0997,4.0993,2.473048,9.289241777777775,4240.0,0.084,4.1998,3.3128256,12.798038755555556,9049.1,4799.1,-4.1997,2.4996,3.3120335555555562,11.928613333333333,2839.0,4.1065,3.9598,0.034931066504750245
1132,86.43666145260619,4.1982,4.1796,2.5564,2.8546,2.0998,4.0997,2.4789186666666665,9.310334222222222,4250.0,0.08399,4.1998,3.314682311111111,12.802063644444445,8956.900000000001,4706.9000000000015,-4.1997,2.499,3.3140484444444445,11.941253333333334,2840.7000000000003,4.1176,3.9629,0.036835964473653
1133,86.47428893221189,4.1982,4.1796,2.5682,2.8531,2.0998,4.0987,2.4789264444444443,9.308524444444444,4250.0,0.084,4.1998,3.3160074666666666,12.80544711111111,8929.1,4669.1,-4.1997,2.4993,3.315491111111111,11.951373333333331,2841.9,4.1024,3.9651,0.0326928113912899
1134,86.51129624232932,4.1982,4.1799,2.5666,2.8524,2.0998,4.0997,2.4847817777777776,9.330588444444444,4260.0,0.084,4.1998,3.3174495999999998,12.809143466666667,8897.1,4637.1,-4.2001,2.5,3.31691,11.961319999999999,2843.1000000000004,4.1031,3.9679,0.03218970976881507
1135,86.52960573217442,4.1982,4.1799,2.5585,2.8512,2.0998,4.099,2.484792,9.329278222222223,4260.0,0.084,4.1998,3.317997155555556,12.809834666666667,8877.1,4617.1,-4.2001,2.4987,3.317612,11.966409777777775,2843.7000000000003,4.1189,3.9691,0.035665817480536155
1136,86.48842531895838,4.1985,4.1799,2.566,2.8531,2.0998,4.0987,2.484795777777778,9.328467555555557,4260.0,0.08399,4.1998,3.3168999111111113,12.804309333333332,8874.900000000001,4624.9000000000015,-4.1997,2.4993,3.316033111111111,11.956108444444444,2842.4,4.1031,3.967,0.03240707669595455
1137,86.44889096307568,4.1982,4.1796,2.5691,2.8537,2.1,4.0984,2.4789333333333334,9.307194666666666,4250.0,0.084,4.1998,3.315557333333333,12.8020096,8922.0,4692.0,-4.1997,2.5,3.3145173333333333,11.947736888888889,2841.1000000000004,4.1055,3.9654,0.03335952568040582
1138,86.11889124360094,4.1982,4.1781,2.5713,2.8621,2.0998,4.0984,2.4672477777777777,9.262733333333333,4230.0,0.084,4.1995,3.304098844444444,12.75918791111111,9043.2,4823.200000000001,-4.1997,2.4987,3.301864888888889,11.871144888888889,2830.4,4.1074,3.9487,0.037788413458104166
1139,86.15577683821134,4.1982,4.1784,2.5694,2.863,2.0997,4.0981,2.461358,9.247031999999999,4220.0,0.08399,4.1998,3.304650311111111,12.770450488888889,9059.0,4849.0,-4.1997,2.4993,3.303279111111111,11.877877333333334,2831.6000000000004,4.108,3.9521,0.03712169916898814
1140,86.03844308942243,4.1982,4.1781,2.5601,2.8658,2.0997,4.0981,2.455516666666667,9.22614133333333,4210.0,0.08399,4.1995,3.300376888888889,12.75634631111111,9149.5,4939.5,-4.1997,2.4987,3.2987804444444446,11.850842666666667,2827.8,4.1139,3.945,0.04021715836845496
1141,85.91466421473676,4.1982,4.1772,2.5728,2.8683,2.0997,4.0993,2.455498,9.228970666666665,4210.0,0.084,4.1995,3.295391288888889,12.738780444444444,9096.800000000001,4876.800000000001,-4.1997,2.4996,3.2940346666666667,11.818750222222224,2823.8,4.1024,3.9381,0.03912184203633601
1142,86.28613994223035,4.1976,4.179,2.5592,2.8555,2.0997,4.0981,2.4613566666666666,9.24940088888889,4220.0,0.084,4.1995,3.3073258666666665,12.783908977777775,9073.2,4833.200000000001,-4.1997,2.499,3.308277333333333,11.914134222222225,2835.8,4.113,3.9583,0.036835964473653
1143,86.32057383877031,4.1976,4.1793,2.5672,2.8559,2.0998,4.099,2.473089111111111,9.288329777777776,4240.0,0.084,4.1998,3.3104416000000003,12.78669511111111,8976.400000000001,4736.4000000000015,-4.1997,2.5,3.309597555555556,11.921543111111111,2836.9,4.1077,3.9605,0.0350501226278068
1144,86.26723346680308,4.1985,4.1793,2.57,2.8652,2.0998,4.0987,2.4730995555555557,9.287689777777778,4240.0,0.084,4.1998,3.309941333333333,12.783758222222225,8930.5,4740.5,-4.1994,2.4996,3.3075524444444446,11.901036444444443,2835.2000000000003,4.1046,3.9608,0.034242987093394225
1145,85.84580801360988,4.1976,4.1772,2.5728,2.8701,2.0997,4.0981,2.443830888888889,9.183543111111112,4190.0,0.084,4.1995,3.2935352888888887,12.734478222222222,9231.400000000001,5041.4000000000015,-4.1997,2.4993,3.2913946666666667,11.810048,2821.5,4.1164,3.9372,0.04266971450341686
