Repository: simonapepe/HKUST-dataset

# HKUST-dataset
This repository contains cycling data from 5 different batches of lithium-ion batteries

File: MOLICEL/H24_DataSet.csv (part 9 of 11)
H24_Cycle_Num,H24_Cycle_Life(%),H24_C_Rest_Start_Volt(V),H24_C_Rest_End_Volt(V),H24_D_Rest_Start_Volt(V),H24_D_Rest_End_Volt(V),H24_CC_Chg_Cur(A),H24_CC_Chg_Volt(V),H24_CC_Chg_CapaCity(Ah),H24_CC_Chg_Energy(Wh),H24_CC_Chg_Time(s),H24_CCCV_Chg_Cur(A),H24_CCCV_Chg_Volt(V),H24_CCCV_Chg_CapaCity(Ah),H24_CCCV_Chg_Energy(Wh),H24_CCCV_Chg_Time(s),H24_CV_Chg_Time(s),H24_CC_Dischg_Cur(A),H24_CC_Dischg_Volt(V),H24_CC_Dischg_CapaCity(Ah),H24_CC_Dischg_Energy(Wh),H24_CC_Dischg_Time(s),H24_Volt_CC_DChg_00s,H24_Volt_CC_DChg_10s,H24_Rin(ohm)
1146,85.85481496113103,4.1982,4.1772,2.5616,2.8704,2.0995,4.0981,2.4438166666666667,9.186754666666666,4190.0,0.084,4.1995,3.293003022222222,12.735546311111111,9252.300000000001,5062.300000000001,-4.1997,2.4996,3.29174,11.810691555555556,2821.8,4.1167,3.9372,0.042741148177250755
1147,85.80179336787272,4.1982,4.1772,2.561,2.8707,2.0995,4.0993,2.4438057777777775,9.188068444444443,4190.0,0.084,4.1995,3.2909603555555553,12.728671288888888,9242.1,5062.1,-4.1994,2.499,3.289707111111112,11.798107555555557,2820.1000000000004,4.0984,3.9347,0.03898175929894746
1148,86.03832716989189,4.1976,4.1781,2.5716,2.8602,2.0997,4.0987,2.4379404444444446,9.165489777777777,4180.0,0.084,4.1995,3.2984316444444444,12.762160355555556,9438.800000000001,5208.800000000001,-4.1997,2.4993,3.2987759999999997,11.863012444444445,2827.7000000000003,4.1049,3.9481,0.0373360001904897
1149,86.22586758233822,4.1982,4.179,2.5713,2.8574,2.0998,4.0993,2.4672297777777774,9.26918577777778,4230.0,0.084,4.1998,3.306232177777778,12.774710044444443,8972.5,4742.5,-4.1997,2.4996,3.305966444444444,11.902753777777779,2833.8,4.1127,3.9567,0.037145510393599576
1150,86.22631387253071,4.1976,4.179,2.5592,2.8562,2.0998,4.0987,2.4672544444444444,9.26704088888889,4230.0,0.084,4.1998,3.3066435555555556,12.774024533333332,8975.6,4745.6,-4.1997,2.4993,3.3059835555555557,11.903804444444445,2833.8,4.1009,3.957,0.034264352215634536
1151,85.851221455685,4.1976,4.1775,2.5613,2.871,2.0997,4.0997,2.467245777777778,9.266921777777778,4230.0,0.084,4.1995,3.294801422222222,12.724964977777777,9040.6,4860.6,-4.1994,2.4996,3.291602222222222,11.808938666666668,2821.7000000000003,4.1052,3.9369,0.04007715387912557
1152,85.8025062729854,4.1982,4.1772,2.5647,2.8704,2.0997,4.0987,2.437935555555556,9.165744,4180.0,0.084,4.1995,3.291077333333333,12.731497244444444,9299.300000000001,5119.300000000001,-4.1994,2.5,3.2897344444444445,11.803116444444443,2820.1000000000004,4.0962,3.9375,0.03779111301614507
1153,85.74775747872239,4.1982,4.1768,2.5709,2.871,2.0995,4.0987,2.437935555555556,9.165576,4180.0,0.084,4.1995,3.2892583111111113,12.723726222222222,9268.800000000001,5088.800000000001,-4.1994,2.4993,3.2876353333333332,11.792679111111111,2818.3,4.1015,3.9353,0.0395770824403486
1154,85.71404228327162,4.1982,4.1768,2.5734,2.872,2.0997,4.099,2.437930666666666,9.166620444444444,4180.0,0.084,4.1995,3.287835022222222,12.718857955555555,9269.900000000001,5059.9000000000015,-4.1994,2.4996,3.2863426666666666,11.786413333333334,2817.2000000000003,4.0984,3.9338,0.0391960756298518
1155,86.11555276112209,4.1982,4.1787,2.5567,2.8574,2.0997,4.099,2.455513111111111,9.231486222222221,4210.0,0.084,4.1998,3.300081422222222,12.7606272,9068.900000000001,4838.9000000000015,-4.2001,2.4996,3.301736888888889,11.884914666666667,2830.2000000000003,4.1,3.9543,0.03468965024642263
1156,86.16455774264797,4.1982,4.179,2.5598,2.8568,2.0998,4.0993,2.467248888888889,9.267905777777777,4230.0,0.084,4.1998,3.3042801777777777,12.765243733333334,8969.5,4739.5,-4.2001,2.4993,3.3036157777777775,11.894489777777776,2831.8,4.1009,3.9561,0.034475369634056334
1157,86.13922352925357,4.1985,4.179,2.5725,2.863,2.0998,4.0993,2.4672533333333337,9.267581333333334,4230.0,0.084,4.1998,3.304685155555555,12.76651662222222,8953.6,4773.6,-4.1994,2.5,3.3026444444444447,11.886705777777776,2831.0,4.1096,3.9558,0.036624279658999
1158,85.73853608006979,4.1973,4.1772,2.5641,2.8692,2.0995,4.0981,2.437981333333333,9.161945777777776,4180.0,0.084,4.1995,3.2896959999999997,12.7215872,9227.800000000001,5037.800000000001,-4.1994,2.4996,3.287281777777778,11.795591111111111,2818.0,4.0959,3.936,0.03807686812401781
1159,85.75686295784448,4.1976,4.1772,2.5725,2.8689,2.0997,4.0993,2.4438146666666665,9.187278222222224,4190.0,0.084,4.1995,3.289227377777778,12.72053902222222,9149.6,4969.6,-4.1994,2.499,3.287984444444444,11.799085333333332,2818.6000000000004,4.1086,3.9372,0.04081535457446307
1160,85.7480298896191,4.1982,4.1772,2.5734,2.8698,2.0997,4.0978,2.437981333333333,9.164098666666668,4180.0,0.084,4.1995,3.288945066666667,12.720267377777779,9147.0,4967.0,-4.1994,2.5,3.2876457777777777,11.799234666666667,2818.3,4.1124,3.9378,0.04157736819545647
1161,85.80181655177883,4.1982,4.1775,2.5576,2.8621,2.0997,4.0993,2.437978666666667,9.164916444444444,4180.0,0.084,4.1995,3.2897493333333334,12.725054577777776,9402.1,5192.1,-4.1997,2.4993,3.289708,11.821246222222221,2820.0,4.117,3.9419,0.041693454294354365
1162,86.08157674672765,4.1982,4.1787,2.5706,2.8583,2.0997,4.0981,2.455539555555556,9.226003555555558,4210.0,0.08399,4.1995,3.3006165333333333,12.756881066666669,9009.6,4789.6,-4.1997,2.4987,3.300434222222222,11.87762666666667,2829.1000000000004,4.1034,3.9536,0.03566921446770006
1163,86.03374834843649,4.1982,4.1787,2.5635,2.8627,2.0998,4.099,2.4613886666666667,9.246630222222223,4220.0,0.08399,4.1995,3.300055111111112,12.750830933333333,8960.5,4760.5,-4.1997,2.5,3.2986004444444443,11.862027555555557,2827.6000000000004,4.109,3.9527,0.03721694406743336
1164,85.80980340743142,4.1976,4.1775,2.5663,2.8667,2.0997,4.099,2.449678666666667,9.205108444444445,4200.0,0.084,4.1995,3.291632,12.723512888888889,9053.900000000001,4863.9000000000015,-4.1994,2.4996,3.290014222222222,11.813574222222222,2820.3,4.1006,3.9403,0.03817211982664188
1165,85.76360947452054,4.1982,4.1775,2.5737,2.8701,2.0997,4.0997,2.4438204444444445,9.187325333333334,4190.0,0.084,4.1995,3.2899228444444444,12.723498666666666,9153.800000000001,4973.800000000001,-4.1994,2.5,3.288243111111111,11.801598222222225,2818.8,4.1055,3.9391,0.039624708291660794
1166,85.65932826486778,4.1982,4.1772,2.5589,2.8732,2.0997,4.0997,2.4379679999999997,9.166984888888889,4180.0,0.084,4.1995,3.285821511111111,12.710808177777775,9224.2,5054.200000000001,-4.1994,2.5,3.284244888888889,11.778126222222225,2815.4,4.1117,3.9347,0.042148878411201615
1167,85.61290249289587,4.1976,4.1768,2.5716,2.8726,2.0997,4.0993,2.432110222222222,9.146049777777778,4170.0,0.084,4.1995,3.2836113777777776,12.705208888888889,9295.900000000001,5135.9000000000015,-4.1994,2.4993,3.2824648888888888,11.767000888888889,2813.9,4.1155,3.9313,0.043863409058436956
1168,85.5278001695671,4.1982,4.1765,2.5694,2.8748,2.0995,4.0987,2.426258888888889,9.123787555555557,4160.0,0.08399,4.1995,3.280738133333333,12.695276088888889,9314.300000000001,5144.300000000001,-4.1994,2.4996,3.279202,11.748297777777777,2811.1000000000004,4.1006,3.9276,0.041196361384959766
1169,85.77845876637971,4.1982,4.1775,2.5709,2.8645,2.0997,4.0978,2.4321173333333332,9.147149333333333,4170.0,0.08399,4.1995,3.2883232,12.7252608,9206.900000000001,5006.9000000000015,-4.1997,2.5,3.2888124444444444,11.813853333333332,2819.2000000000003,4.1028,3.9412,0.03847893897183142
1170,85.88565535222497,4.1976,4.1781,2.5728,2.867,2.0998,4.0987,2.4496944444444444,9.206704,4200.0,0.084,4.1995,3.294199111111111,12.73562168888889,9090.800000000001,4910.800000000001,-4.1994,2.4993,3.2929224444444443,11.83430311111111,2822.7000000000003,4.1046,3.9474,0.037433919131304366
1171,85.84046991922959,4.1976,4.1781,2.5579,2.8627,2.0997,4.099,2.4379953333333333,9.165146666666667,4180.0,0.084,4.1998,3.2916017777777777,12.732708977777778,9193.400000000001,4983.4000000000015,-4.1994,2.4996,3.29119,11.828470222222222,2821.2000000000003,4.1065,3.9446,0.03855312663713857
1172,85.94551619778376,4.1982,4.1784,2.562,2.8596,2.0997,4.0997,2.455547777777778,9.228483555555556,4210.0,0.084,4.1998,3.2954001777777777,12.738065066666666,9049.2,4849.200000000001,-4.1997,2.499,3.2952175555555554,11.852174222222223,2824.6000000000004,4.1111,3.9496,0.03845512774722009
1173,85.76948659471772,4.1982,4.1775,2.5635,2.8661,2.0997,4.0993,2.4497108888888888,9.205668444444443,4200.0,0.08399,4.1995,3.2903392,12.718651733333335,9090.0,4900.0,-4.2001,2.4993,3.288468444444444,11.809529777777778,2818.9,4.1034,3.9415,0.038546701269017325
1174,85.72252759290545,4.1976,4.1775,2.5607,2.8683,2.0997,4.0993,2.443849333333333,9.186501333333334,4190.0,0.08399,4.1995,3.2878218666666665,12.713651200000001,9125.1,4945.1,-4.1994,2.499,3.286668,11.797752888888889,2817.4,4.1093,3.9391,0.04052959946659055
1175,85.6466756481119,4.1982,4.1768,2.5731,2.8661,2.0997,4.0984,2.4380064444444436,9.165032888888888,4180.0,0.084,4.1995,3.284136533333333,12.701027555555557,9146.5,4946.5,-4.1997,2.5,3.2837597777777776,11.787284444444444,2814.9,4.0987,3.9347,0.03905040836250212
1176,85.85592199264747,4.1982,4.1781,2.5651,2.8611,2.0997,4.0993,2.449698222222222,9.20837333333333,4200.0,0.084,4.1995,3.291774577777778,12.727277511111112,9073.6,4863.6,-4.1997,2.4993,3.2917824444444443,11.834658666666666,2821.7000000000003,4.1074,3.9468,0.03824082672571852
1177,85.72541978519185,4.1982,4.1775,2.5713,2.8676,2.0998,4.0993,2.455557333333333,9.227826666666665,4210.0,0.084,4.1995,3.2883968,12.707746133333334,8958.1,4778.1,-4.1997,2.5,3.286778888888889,11.800088,2817.5,4.1003,3.9397,0.038240826725718415
1178,85.63613856278793,4.1982,4.1772,2.5737,2.8698,2.0997,4.0984,2.437997555555556,9.16524266666667,4180.0,0.084,4.1995,3.2846353777777777,12.703192177777776,9138.7,4978.700000000001,-4.1994,2.5,3.283355777777778,11.782394666666669,2814.6000000000004,4.1024,3.9366,0.03948183073772453
1179,85.39031381039784,4.1976,4.1759,2.5744,2.8766,2.0997,4.0987,2.4262657777777776,9.12355288888889,4160.0,0.084,4.1995,3.2760945777777777,12.675522844444444,9248.7,5098.700000000001,-4.1994,2.4996,3.2739306666666663,11.72632,2806.6000000000004,4.0931,3.9251,0.040005715102157384
1180,85.2549835544962,4.1976,4.1753,2.5632,2.8803,2.0997,4.099,2.420382222222222,9.105598222222225,4150.0,0.084,4.1995,3.2703726222222222,12.658542933333335,9284.900000000001,5144.9000000000015,-4.1994,2.4996,3.268742,11.69300088888889,2802.2000000000003,4.1043,3.9177,0.044434919274182104
1181,85.20856937447735,4.1973,4.1753,2.575,2.8819,2.0995,4.0993,2.414521777777778,9.086432,4140.0,0.084,4.1995,3.2683804444444444,12.65577671111111,9391.2,5251.200000000001,-4.1994,2.4996,3.2669624444444443,11.68330311111111,2800.7000000000003,4.0978,3.9161,0.04326808591703581
1182,85.49624687336046,4.1973,4.1765,2.5713,2.8692,2.0995,4.0997,2.4145004444444442,9.088194666666666,4140.0,0.084,4.1995,3.277132088888889,12.694193777777778,9380.900000000001,5200.9000000000015,-4.2001,2.4993,3.277992222222222,11.757040000000002,2810.0,4.1155,3.9313,0.04385609866431754
1183,85.6716273270556,4.1982,4.1775,2.5585,2.8664,2.0997,4.0987,2.4380055555555553,9.166613333333332,4180.0,0.084,4.1995,3.285052088888889,12.706410666666669,9169.400000000001,5009.4000000000015,-4.1994,2.4993,3.2847164444444443,11.796286222222225,2815.7000000000003,4.1034,3.9397,0.03898175929894736
1184,85.32033898580148,4.1976,4.1756,2.5672,2.8766,2.0997,4.0987,2.4262964444444446,9.122947555555557,4160.0,0.084,4.1995,3.2739758222222224,12.665984,9258.0,5108.0,-4.1994,2.4993,3.2712477777777775,11.710973333333332,2804.3,4.0928,3.9226,0.04052959946659055
1185,85.26487149044928,4.1976,4.1756,2.5722,2.8782,2.0995,4.0993,2.420392222222222,9.106843555555555,4150.0,0.084,4.1995,3.270563911111112,12.660761599999999,9333.2,5193.200000000001,-4.199,2.4993,3.269121111111111,11.699244444444444,2802.5,4.0922,3.9202,0.040962133841390844
1186,85.21610414396092,4.1976,4.1753,2.575,2.88,2.0997,4.0984,2.414544444444444,9.084130666666667,4140.0,0.084,4.1995,3.2685745777777777,12.654018844444444,9339.1,5199.1,-4.199,2.5,3.2672513333333333,11.68896088888889,2800.9,4.0913,3.918,0.04127173136461068
1187,85.22206820380602,4.1976,4.1756,2.5585,2.8788,2.0995,4.0993,2.414530888888889,9.0852,4140.0,0.084,4.1995,3.2682812444444442,12.654223644444444,9375.5,5235.5,-4.1994,2.4987,3.26748,11.689838222222225,2801.1000000000004,4.1127,3.9177,0.046435205029289967
1188,85.21085298922854,4.1976,4.1753,2.5613,2.8735,2.0995,4.0997,2.4145262222222224,9.084959111111111,4140.0,0.084,4.1995,3.267006933333333,12.648752355555557,9366.400000000001,5206.4000000000015,-4.1994,2.4987,3.2670500000000002,11.694584888888889,2800.7000000000003,4.0944,3.9164,0.042387007667762155
1189,85.55510501498028,4.1982,4.1768,2.5706,2.867,2.0997,4.0978,2.426306444444444,9.124120000000001,4160.0,0.084,4.1998,3.2800931555555564,12.692278044444443,9238.900000000001,5058.9000000000015,-4.1994,2.499,3.280248888888889,11.772241777777776,2811.9,4.1021,3.935,0.039791398771253046
1190,85.40872183184388,4.1982,4.1765,2.5616,2.8763,2.0997,4.099,2.438016666666667,9.165043555555556,4180.0,0.08397,4.1995,3.2767431111111107,12.670065777777777,9065.0,4925.0,-4.199,2.4987,3.2746364444444445,11.728096888888889,2807.2000000000003,4.1006,3.9267,0.041414622529173654
1191,85.22522121503606,4.1976,4.1756,2.5734,2.8772,2.0997,4.099,2.4145493333333334,9.083195555555555,4140.0,0.08399,4.1995,3.268903822222222,12.6545664,9322.0,5182.0,-4.1994,2.4987,3.2676008888888886,11.693376888888888,2801.2000000000003,4.1046,3.9192,0.044149164166309374
1192,85.28338383947278,4.1982,4.1759,2.5623,2.8785,2.0995,4.099,2.4145484444444447,9.084049777777778,4140.0,0.084,4.1995,3.271182222222222,12.664937244444443,9319.900000000001,5189.9000000000015,-4.1994,2.4996,3.2698308888888885,11.705346666666667,2803.1000000000004,4.0959,3.9229,0.04119636138495988
1193,85.16676879177305,4.1976,4.1753,2.562,2.8794,2.0997,4.099,2.4086864444444447,9.06249777777778,4130.0,0.08397,4.1995,3.2665856,12.6489216,9469.6,5339.6,-4.1994,2.499,3.265359777777778,11.680622222222222,2799.3,4.0978,3.9171,0.043029956660475384
1194,85.14213009556174,4.1976,4.1753,2.57,2.8803,2.0995,4.099,2.4086944444444445,9.06302311111111,4130.0,0.084,4.1995,3.2656451555555552,12.645512533333333,9432.1,5302.1,-4.1994,2.4993,3.264415111111111,11.674597333333331,2798.5,4.1083,3.9167,0.04562556555698428
1195,85.39267856882037,4.1982,4.1765,2.5691,2.8698,2.0997,4.0987,2.408692444444444,9.064634666666668,4130.0,0.084,4.1995,3.2734179555555563,12.67930311111111,9418.1,5248.1,-4.1994,2.5,3.2740213333333332,11.74016,2806.6000000000004,4.1009,3.9295,0.04081535457446307
1196,85.54032527483942,4.1976,4.1772,2.5709,2.8683,2.0997,4.099,2.4321755555555558,9.145006222222221,4170.0,0.084,4.1995,3.280258488888889,12.689547377777775,9213.7,5063.700000000001,-4.1997,2.4996,3.279682222222222,11.773338666666668,2811.4,4.1021,3.9372,0.039264709384003685
1197,85.30072540123807,4.1976,4.1759,2.5734,2.8707,2.0997,4.0984,2.4204922222222223,9.100762666666668,4150.0,0.084,4.1995,3.2717568,12.658715022222225,9323.5,5153.5,-4.1997,2.4993,3.2704957777777777,11.719626666666668,2803.6000000000004,4.0931,3.9245,0.04014572469462096
1198,85.51542575968445,4.1982,4.1768,2.5731,2.8673,2.0997,4.0997,2.432179111111111,9.146377777777777,4170.0,0.084,4.1995,3.279025777777778,12.68581831111111,9196.900000000001,5026.9000000000015,-4.1997,2.4996,3.278727555555556,11.767157333333333,2810.6000000000004,4.1024,3.9366,0.03947901040550525
1199,85.45685162091439,4.1976,4.1768,2.5713,2.8692,2.0998,4.0987,2.4321911111111114,9.143661333333332,4170.0,0.084,4.1995,3.2775473777777777,12.676571022222223,9139.800000000001,4979.800000000001,-4.1997,2.4996,3.2764817777777777,11.751093333333333,2808.7000000000003,4.108,3.9326,0.04176488796818815
1200,85.30642284616296,4.1976,4.1762,2.5697,2.8748,2.0997,4.0993,2.42634,9.123267555555556,4160.0,0.084,4.1995,3.2725948444444444,12.660387555555557,9234.5,5104.5,-4.1997,2.4996,3.2707142222222223,11.718288888888889,2803.8,4.1031,3.9264,0.04207443388813494
1201,85.06763440927523,4.1973,4.1747,2.5691,2.8723,2.0995,4.0987,2.408765555555556,9.06049777777778,4130.0,0.084,4.1995,3.2623630222222224,12.628767288888888,9378.7,5218.700000000001,-4.1997,2.4993,3.2615588888888887,11.673021333333335,2796.0,4.1114,3.9133,0.0471700359549491
1202,85.45477086534163,4.1982,4.1768,2.5576,2.8658,2.0997,4.0993,2.426318222222222,9.125879999999999,4160.0,0.084,4.1995,3.2764462222222224,12.679159466666666,9263.5,5093.5,-4.1997,2.4987,3.276402,11.759027555555557,2808.6000000000004,4.1158,3.9344,0.04319356144486511
1203,85.2477096039563,4.1976,4.1759,2.574,2.8745,2.0997,4.0984,2.432186888888889,9.142773333333333,4170.0,0.084,4.1995,3.2706008888888887,12.646276266666666,9085.300000000001,4945.300000000001,-4.1994,2.4996,3.268463111111111,11.704987555555556,2801.9,4.0928,3.9229,0.04045816068962247
1204,85.36241777537903,4.1982,4.1765,2.5573,2.8689,2.0997,4.0981,2.414620222222222,9.082836444444442,4140.0,0.084,4.1995,3.2733777777777777,12.672177777777776,9353.2,5193.200000000001,-4.1994,2.4987,3.2728611111111117,11.737405333333333,2805.6000000000004,4.1111,3.9307,0.042958517883507304
1205,85.4488415813557,4.1982,4.1768,2.5682,2.8664,2.0997,4.0981,2.4263395555555562,9.121845333333333,4160.0,0.084,4.1995,3.276879288888889,12.676336355555556,9208.800000000001,5048.800000000001,-4.1997,2.4993,3.276174666666667,11.758129777777778,2808.4,4.1021,3.9344,0.0399314236731195
1206,85.35619289659027,4.1982,4.1765,2.562,2.8723,2.0997,4.0984,2.426342222222222,9.122027555555556,4160.0,0.084,4.1995,3.2747484444444446,12.667783111111111,9161.0,5031.0,-4.2001,2.4996,3.272622444444444,11.733820444444444,2805.4,4.1074,3.9307,0.042070426894597814
1207,85.03540877979161,4.1973,4.1747,2.5635,2.88,2.0997,4.0984,2.4087702222222225,9.059158222222223,4130.0,0.084,4.1995,3.263052088888889,12.630280533333332,9390.0,5280.0,-4.1994,2.5,3.2603233333333335,11.659783111111112,2795.0,4.1121,3.9143,0.04710196694765919
1208,85.28582974156669,4.1976,4.1762,2.5728,2.8686,2.0997,4.0981,2.396996,9.021320888888889,4110.0,0.084,4.1995,3.269679288888889,12.669320533333334,9461.6,5301.6,-4.1994,2.4987,3.269924666666667,11.725793777777776,2803.1000000000004,4.0941,3.9279,0.0395770824403486
1209,85.44315572838384,4.1976,4.1772,2.5713,2.8673,2.0997,4.0987,2.4263355555555552,9.123624,4160.0,0.084,4.1995,3.2768743111111114,12.678382933333335,9243.800000000001,5113.800000000001,-4.1997,2.5,3.2759566666666666,11.761345777777779,2808.2000000000003,4.0959,3.9357,0.03814558182727341
1210,85.10185965066027,4.1982,4.1753,2.5644,2.8738,2.0997,4.0978,2.4087913333333333,9.057979555555555,4130.0,0.084,4.1995,3.2652483555555554,12.63798471111111,9421.7,5281.700000000001,-4.1997,2.499,3.262871111111111,11.682663111111113,2797.1000000000004,4.0978,3.9189,0.04259828082958318
1211,85.32596687900806,4.1976,4.1765,2.5728,2.8692,2.0995,4.0987,2.414624888888889,9.083009777777775,4140.0,0.084,4.1995,3.272047644444444,12.666938311111112,9357.900000000001,5207.9000000000015,-4.1994,2.4987,3.271463555555556,11.73379911111111,2804.4,4.1155,3.9304,0.044077725389341293
1212,85.41985010677348,4.1976,4.1772,2.5589,2.8676,2.0997,4.099,2.420489111111111,9.102505777777779,4150.0,0.084,4.1995,3.2763072,12.679766755555557,9476.2,5316.200000000001,-4.1997,2.4996,3.2750631111111113,11.758504888888888,2807.4,4.1024,3.9388,0.038955163464057
1213,85.13720351551478,4.1976,4.1759,2.5725,2.8779,2.0997,4.0993,2.4263442222222222,9.123032888888886,4160.0,0.08398,4.1995,3.2668540444444445,12.635992177777778,9135.1,5025.1,-4.1994,2.5,3.2642262222222223,11.68507911111111,2798.3,4.1096,3.9217,0.044744487307710724
1214,84.88393093328901,4.1976,4.1741,2.5697,2.8754,2.0997,4.099,2.3970264444444442,9.018588444444443,4110.0,0.084,4.1995,3.2553248,12.606829511111114,9450.300000000001,5310.300000000001,-4.1997,2.4996,3.2545155555555563,11.64149422222222,2790.0,4.0956,3.9081,0.0446460461461533
1215,85.32920103390947,4.1976,4.1765,2.562,2.8692,2.0995,4.0984,2.414612222222222,9.083138666666667,4140.0,0.084,4.1995,3.271756444444444,12.665752177777778,9341.800000000001,5181.800000000001,-4.1997,2.4996,3.271587555555556,11.735928888888889,2804.5,4.095,3.9322,0.03876467366716666
1216,85.06610427147243,4.1976,4.1756,2.5585,2.8797,2.0997,4.0993,2.4263386666666666,9.124180444444445,4160.0,0.08399,4.1995,3.2641280000000004,12.625551644444444,9154.1,5044.1,-4.1994,2.4987,3.2615002222222222,11.66807911111111,2796.0,4.1086,3.9186,0.045244558746487584
1217,84.91448732153319,4.1976,4.1744,2.5592,2.8841,2.0995,4.099,2.3970035555555556,9.020632888888889,4110.0,0.084,4.1995,3.2576896,12.61892551111111,9532.1,5432.1,-4.1997,2.4987,3.255687111111112,11.632522666666667,2791.1000000000004,4.1077,3.9118,0.04664618901350106
1218,84.85692168267863,4.1976,4.1744,2.5635,2.8847,2.0995,4.0993,2.3911146666666667,9.001904,4100.0,0.084,4.1992,3.255032888888889,12.613905066666666,9564.7,5464.700000000001,-4.199,2.4996,3.25348,11.621711999999999,2789.2000000000003,4.0962,3.9087,0.04465348892593464
1219,84.79236609613392,4.1982,4.1741,2.5641,2.8862,2.0995,4.0993,2.3911344444444445,9.002319111111111,4100.0,0.084,4.1992,3.2528490666666667,12.605186844444445,9548.400000000001,5458.4000000000015,-4.1994,2.5,3.2510048888888887,11.608074666666667,2787.1000000000004,4.0888,3.9059,0.043553841024908335
1220,84.73728113523242,4.1976,4.1737,2.5731,2.8869,2.0995,4.0984,2.3852722222222225,8.980508444444444,4090.0000000000005,0.084,4.1995,3.2504853333333332,12.597841066666666,9517.2,5407.200000000001,-4.1994,2.499,3.248892888888889,11.59532888888889,2785.3,4.0919,3.9031,0.04495880363861506
1221,85.08722480993255,4.1976,4.1756,2.5598,2.8745,2.0997,4.0997,2.396938222222222,9.028923555555554,4110.0,0.084,4.1995,3.2616643555555562,12.644290844444443,9492.900000000001,5352.9000000000015,-4.1994,2.5,3.26231,11.682993777777778,2796.6000000000004,4.0959,3.9214,0.04155355526980047
1222,85.19963777465104,4.1982,4.1765,2.5672,2.8782,2.0997,4.099,2.4146128888888887,9.083652444444445,4140.0,0.08399,4.1995,3.268501688888889,12.652893866666668,9298.1,5198.1,-4.1994,2.4993,3.26662,11.703888000000001,2800.3,4.1111,3.9291,0.043339524694004
1223,84.77480428726065,4.1976,4.1741,2.5691,2.8859,2.0995,4.0981,2.391169777777778,8.998206222222223,4100.0,0.084,4.1995,3.252923733333333,12.600816355555557,9446.400000000001,5356.4000000000015,-4.1994,2.5,3.2503315555555554,11.607520000000001,2786.5,4.0894,3.9065,0.043553841024908446
1224,84.74743568610567,4.1973,4.1737,2.5626,2.8853,2.0995,4.0984,2.3852955555555555,8.980593777777779,4090.0000000000005,0.084,4.1995,3.2506439111111116,12.598488177777776,9493.7,5403.700000000001,-4.199,2.4987,3.249282222222222,11.602323555555557,2785.6000000000004,4.0922,3.9056,0.04443915217909023
1225,84.71370310272535,4.1976,4.1737,2.5691,2.8869,2.0995,4.0987,2.3853084444444446,8.981023111111112,4090.0000000000005,0.08399,4.1995,3.249693155555556,12.594955377777778,9504.5,5414.5,-4.199,2.4996,3.247988888888889,11.593968888888888,2784.5,4.0978,3.904,0.046153846153846254
1226,84.66519657518066,4.1973,4.1734,2.5713,2.8869,2.0995,4.0997,2.3852919999999997,8.982976,4090.0000000000005,0.084,4.1995,3.2475669333333332,12.588373333333331,9513.300000000001,5433.300000000001,-4.1997,2.4993,3.246129111111111,11.585656888888888,2782.9,4.1012,3.9025,0.04731290330261698
1227,84.81171306577714,4.1973,4.1741,2.5589,2.8782,2.0995,4.0984,2.379456888888889,8.959992888888888,4080.0000000000005,0.08399,4.1995,3.251854222222222,12.607546311111111,9733.400000000001,5613.4000000000015,-4.199,2.4993,3.2517466666666666,11.626908444444444,2787.6000000000004,4.1108,3.9105,0.047701833769945315
1228,85.10380130279643,4.1982,4.1759,2.5734,2.872,2.0998,4.0981,2.4029344444444445,9.041992888888888,4120.0,0.084,4.1995,3.2630663111111113,12.637239466666665,9346.1,5216.1,-4.1994,2.4993,3.2629455555555555,11.690836444444443,2797.1000000000004,4.1099,3.9245,0.044149164166309374
1229,84.83525052644856,4.1973,4.1744,2.5638,2.8834,2.0997,4.0997,2.4088164444444446,9.059934222222223,4130.0,0.084,4.1995,3.2552540444444444,12.598404266666666,9316.1,5206.1,-4.199,2.4996,3.2526491111111118,11.622360888888888,2788.4,4.0935,3.9105,0.04358180519171227
1230,84.99599034343943,4.1976,4.1756,2.562,2.8766,2.0997,4.0984,2.397038666666667,9.024841777777779,4110.0,0.084,4.1995,3.2589059555555555,12.627684977777776,9401.1,5271.1,-4.199,2.4996,3.258812,11.664878222222221,2793.6000000000004,4.0922,3.9189,0.04127173136461068
1231,85.03582029412495,4.1982,4.1756,2.57,2.8766,2.0997,4.0997,2.4087786666666666,9.065632888888889,4130.0,0.084,4.1995,3.2613031111111117,12.629424355555557,9334.7,5204.700000000001,-4.1997,2.5,3.260339111111111,11.67381422222222,2794.9,4.1136,3.9205,0.04597947472438504
1232,85.0105672244019,4.1976,4.1756,2.574,2.8769,2.0997,4.0984,2.408813777777778,9.061983111111111,4130.0,0.084,4.1995,3.260546844444445,12.621994666666668,9266.1,5156.1,-4.1994,2.499,3.2593708888888893,11.665755555555556,2794.1000000000004,4.0925,3.9195,0.041196361384959766
1233,84.68691989519948,4.1982,4.1737,2.5626,2.8859,2.0997,4.0993,2.397055111111112,9.0212,4110.0,0.084,4.1995,3.2497276444444445,12.585992533333334,9416.800000000001,5306.800000000001,-4.1994,2.4987,3.246962,11.591587555555556,2783.6000000000004,4.1099,3.9046,0.0488879363718626
1234,85.06389600441608,4.1976,4.1759,2.5613,2.872,2.0997,4.0978,2.3970466666666668,9.026130666666665,4110.0,0.084,4.1995,3.260254933333333,12.634360888888889,9433.0,5293.0,-4.1994,2.499,3.2614155555555557,11.685743111111112,2795.8,4.1024,3.9239,0.04250607229604232
1235,85.14141139447254,4.1982,4.1765,2.57,2.8791,2.0997,4.0984,2.4146737777777774,9.082645333333334,4140.0,0.084,4.1995,3.266437688888889,12.6426368,9266.0,5156.0,-4.1994,2.5,3.2643875555555555,11.68461688888889,2798.4,4.1006,3.9248,0.04186312330332909
1236,84.80851948271142,4.1973,4.1744,2.5731,2.8803,2.0995,4.0997,2.3970466666666668,9.022433777777778,4110.0,0.084,4.1995,3.2530549333333334,12.601373866666668,9484.0,5374.0,-4.1994,2.5,3.251624222222222,11.625425777777778,2787.5,4.0938,3.9115,0.043410963470971974
1237,84.9226538524581,4.1976,4.1753,2.5669,2.8757,2.0997,4.0981,2.397067111111111,9.02161688888889,4110.0,0.084,4.1995,3.256344177777778,12.613673244444444,9416.1,5286.1,-4.1994,2.4993,3.2560002222222226,11.651772444444445,2791.2000000000003,4.1046,3.9171,0.04464923560508634
1238,85.01454326429862,4.1982,4.1756,2.5744,2.8757,2.0997,4.0993,2.408800888888889,9.063338666666668,4130.0,0.084,4.1995,3.260670222222222,12.624389688888888,9301.6,5181.6,-4.1997,2.4996,3.259523333333333,11.670929777777776,2794.2000000000003,4.1055,3.922,0.04369359716170203
1239,84.81452411439219,4.1973,4.1747,2.5747,2.8822,2.0997,4.0984,2.4029668888888893,9.040377777777778,4120.0,0.084,4.1995,3.2539157333333333,12.597353244444445,9314.6,5224.6,-4.199,2.4987,3.2518544444444446,11.624373333333331,2787.7000000000003,4.1037,3.9127,0.045487020719218826
1240,84.9229494472609,4.1976,4.1753,2.5592,2.8741,2.0995,4.0984,2.385353333333333,8.97831288888889,4090.0000000000005,0.08399,4.1995,3.2561425777777777,12.619049244444444,9718.800000000001,5588.800000000001,-4.1994,2.5,3.2560115555555558,11.658342222222222,2791.2000000000003,4.0953,3.9186,0.04207743963423343
1241,85.15717645062281,4.1976,4.1765,2.5666,2.8686,2.0997,4.0978,2.4088322222222223,9.060396444444445,4130.0,0.08398,4.1995,3.265052088888889,12.639037155555556,9299.800000000001,5179.800000000001,-4.1997,2.4996,3.2649920000000003,11.709770666666667,2798.8,4.0944,3.9298,0.03919327571016979
1242,84.74465361737327,4.1976,4.1741,2.562,2.8803,2.0995,4.099,2.4030033333333334,9.034158222222223,4120.0,0.084,4.1995,3.2520721777777775,12.583614577777778,9342.6,5232.6,-4.1994,2.4987,3.2491755555555555,11.612734222222219,2785.4,4.1028,3.9099,0.045935133590513
1243,84.91378021239704,4.1976,4.1753,2.5585,2.8751,2.0997,4.0987,2.397089111111111,9.022199111111114,4110.0,0.084,4.1995,3.2560412444444444,12.613019022222225,9406.300000000001,5286.300000000001,-4.1994,2.499,3.2556599999999998,11.651914666666668,2790.9,4.0919,3.9174,0.04155355526980037
1244,84.91063879312004,4.1976,4.1753,2.5716,2.8754,2.0995,4.0997,2.4029646666666666,9.041828444444443,4120.0,0.084,4.1995,3.256733155555556,12.6109056,9344.2,5224.200000000001,-4.1994,2.4993,3.255539555555556,11.651477333333334,2790.8,4.1046,3.9174,0.04457779682811815
1245,84.8182972951105,4.1976,4.1747,2.5592,2.88,2.0997,4.0993,2.402964,9.04067911111111,4120.0,0.084,4.1995,3.2538816,12.59793208888889,9326.400000000001,5236.4000000000015,-4.1994,2.4993,3.251999111111111,11.626122666666665,2787.8,4.1121,3.9136,0.047268657427251434
1246,84.5403164649551,4.1976,4.1734,2.5753,2.8859,2.0997,4.099,2.385369777777778,8.978871999999999,4090.0000000000005,0.084,4.1995,3.243599288888889,12.56707697777778,9462.800000000001,5352.800000000001,-4.199,2.4993,3.2413411111111117,11.565520888888889,2778.8,4.0876,3.9003,0.04460585853774709
1247,84.97257459827507,4.1976,4.1759,2.5666,2.8707,2.0997,4.0993,2.3970746666666667,9.024575111111112,4110.0,0.08399,4.1995,3.256592711111111,12.617819022222221,9434.300000000001,5304.300000000001,-4.1994,2.499,3.2579142222222224,11.671617777777778,2792.8,4.1024,3.922,0.0429585178835072
1248,84.91846336142991,4.1976,4.1756,2.5728,2.8788,2.0997,4.0981,2.408836888888889,9.059832,4130.0,0.084,4.1995,3.2579594666666667,12.608732444444444,9108.800000000001,5008.800000000001,-4.1994,2.5,3.255839555555556,11.646709333333334,2791.1000000000004,4.1018,3.9167,0.044077725389341293
1249,84.74814279524182,4.1973,4.1744,2.5747,2.8769,2.0997,4.0993,2.3912122222222223,9.000955555555556,4100.0,0.084,4.1995,3.2503274666666666,12.592746666666667,9526.7,5406.700000000001,-4.1994,2.4996,3.249309333333333,11.621298666666668,2785.5,4.0904,3.9121,0.042458446444730125
1250,84.9699316329793,4.1976,4.1759,2.562,2.8714,2.0997,4.0993,2.402963111111111,9.043677333333331,4120.0,0.084,4.1995,3.258226488888889,12.618888533333333,9384.0,5254.0,-4.1997,2.4993,3.2578128888888886,11.673655111111112,2792.7000000000003,4.1139,3.9233,0.04538419410910311
1251,84.91401205145807,4.1982,4.1756,2.5744,2.8738,2.0997,4.0997,2.408838222222222,9.062296888888888,4130.0,0.084,4.1995,3.257303822222222,12.609051022222221,9286.2,5186.200000000001,-4.1994,2.5,3.2556688888888887,11.658208,2790.9,4.1018,3.9195,0.043410963470971974
1252,84.66471550912901,4.1976,4.1744,2.5678,2.8816,2.0995,4.0984,2.3912844444444445,8.99643111111111,4100.0,0.084,4.1995,3.2485628444444448,12.580283733333333,9454.1,5364.1,-4.1994,2.4993,3.2461106666666666,11.599445333333332,2782.8,4.0987,3.9078,0.045458875077392026
1253,84.84425747396969,4.1976,4.1753,2.5734,2.8723,2.0995,4.0993,2.385359555555556,8.979878222222222,4090.0000000000005,0.084,4.1995,3.253241955555556,12.608769422222222,9659.0,5529.0,-4.1997,2.499,3.2529944444444445,11.650066666666667,2788.6000000000004,4.113,3.9183,0.04636045431816571
1254,85.04398682504983,4.1976,4.1762,2.5666,2.8689,2.0997,4.0993,2.4088337777777777,9.062416888888887,4130.0,0.084,4.1995,3.2611349333333335,12.625115022222221,9320.800000000001,5210.800000000001,-4.1997,2.4996,3.260652222222222,11.694332444444445,2795.1000000000004,4.0944,3.9288,0.03943138795628269
1255,84.6745165054342,4.1973,4.1744,2.5728,2.8797,2.0995,4.0993,2.397138,9.015720888888888,4110.0,0.08399,4.1995,3.249473422222222,12.579074844444444,9435.5,5325.5,-4.1994,2.4996,3.2464864444444443,11.607722666666668,2783.1000000000004,4.09,3.9109,0.04264894984997858
1256,84.98527358284318,4.1982,4.1762,2.5647,2.871,2.0997,4.0981,2.397129111111111,9.021416888888886,4110.0,0.084,4.1995,3.258081422222222,12.620253866666665,9412.6,5282.6,-4.1997,2.5,3.2584011111111115,11.679832000000001,2793.2000000000003,4.1105,3.9264,0.0438364645093697
1257,85.00651583681034,4.1976,4.1762,2.5734,2.8717,2.0997,4.0987,2.4088462222222224,9.061006222222222,4130.0,0.084,4.1995,3.2603872000000003,12.620289422222221,9338.2,5218.200000000001,-4.1994,2.499,3.2592155555555555,11.6822,2793.9,4.1145,3.9273,0.04457779682811826
1258,84.77496657460338,4.1982,4.1753,2.5635,2.8803,2.0997,4.0981,2.402996888888889,9.039436444444444,4120.0,0.084,4.1995,3.252793955555555,12.591311644444444,9268.1,5188.1,-4.1994,2.4996,3.2503377777777778,11.625468444444445,2786.4,4.0913,3.9158,0.04179168452636101
1259,84.49550777043389,4.1973,4.1734,2.5598,2.8816,2.0995,4.0987,2.3795246666666667,8.956471111111112,4080.0000000000005,0.084,4.1995,3.241128888888889,12.558813866666668,9533.1,5433.1,-4.1994,2.4996,3.239623111111111,11.563743111111112,2777.3,4.1012,3.9019,0.0474591608325
1260,84.94856766350509,4.1976,4.1759,2.5731,2.8707,2.0997,4.0978,2.3912697777777776,8.999833777777777,4100.0,0.08398,4.1995,3.2564376888888886,12.616430933333332,9473.6,5343.6,-4.1994,2.499,3.2569937777777778,11.670898666666666,2792.0,4.1062,3.9239,0.04341096347097208
1261,84.79087073419026,4.1976,4.1753,2.5616,2.8797,2.0995,4.0993,2.4088353333333328,9.061592000000001,4130.0,0.084,4.1995,3.2533440000000002,12.591600355555556,9157.900000000001,5077.9000000000015,-4.199,2.4987,3.2509475555555554,11.625390222222222,2786.9,4.095,3.9152,0.04281971898070963
1262,84.61372250765476,4.1976,4.1744,2.5744,2.8819,2.0995,4.0981,2.3795524444444447,8.956392,4080.0000000000005,0.084,4.1995,3.2460515555555562,12.579083377777776,9539.900000000001,5459.9000000000015,-4.1994,2.4987,3.244155555555556,11.592915555555555,2781.1000000000004,4.0997,3.9081,0.04562556555698438
1263,84.52130566195036,4.1973,4.1737,2.5728,2.8838,2.0995,4.0997,2.379518666666667,8.96001688888889,4080.0000000000005,0.08399,4.1995,3.242407111111111,12.567992888888888,9546.800000000001,5476.800000000001,-4.1994,2.4993,3.240612222222222,11.571844444444444,2778.1000000000004,4.0925,3.9037,0.04495880363861506
1264,84.45410131413335,4.1976,4.1734,2.5623,2.885,2.0995,4.0993,2.373663111111111,8.938570666666667,4070.0000000000005,0.084,4.1995,3.2397536,12.559990044444445,9611.6,5551.6,-4.1994,2.499,3.238035555555556,11.557888,2775.9,4.0975,3.9012,0.04674477306281859
1265,84.4324591377859,4.1976,4.1734,2.5731,2.8859,2.0995,4.0984,2.3678302222222225,8.916755555555556,4060.0000000000005,0.084,4.1995,3.238798933333333,12.558431288888887,9631.2,5571.200000000001,-4.1994,2.4993,3.2372057777777776,11.553792,2775.2000000000003,4.095,3.9012,0.04614944992141734
1266,84.66141180250929,4.1973,4.1744,2.5747,2.8766,2.0995,4.099,2.3678226666666666,8.918329777777776,4060.0000000000005,0.084,4.1995,3.2459918222222224,12.590217955555556,9610.2,5500.200000000001,-4.1997,2.4996,3.245984,11.61210666666667,2782.6000000000004,4.1037,3.9127,0.04547943900754812
1267,84.83296111572085,4.1976,4.1756,2.5582,2.8751,2.0997,4.0997,2.3971466666666665,9.021950222222221,4110.0,0.084,4.1995,3.253497244444444,12.601988266666668,9371.800000000001,5291.800000000001,-4.1994,2.499,3.2525613333333334,11.65007288888889,2788.2000000000003,4.0962,3.9217,0.04155355526980037
1268,84.47927903616156,4.1973,4.1737,2.5654,2.8831,2.0995,4.0987,2.3795686666666667,8.956311111111111,4080.0000000000005,0.084,4.1995,3.2415018666666664,12.56000568888889,9506.900000000001,5436.9000000000015,-4.1994,2.499,3.2390008888888886,11.565388444444444,2776.7000000000003,4.0981,3.9028,0.04650664380625794
1269,84.4230116960488,4.1973,4.1734,2.5747,2.8847,2.0995,4.0987,2.3736886666666663,8.938230222222222,4070.0000000000005,0.084,4.1995,3.238219377777778,12.552733866666667,9539.900000000001,5469.9000000000015,-4.1994,2.499,3.236843555555556,11.550825777777778,2774.9,4.0913,3.9009,0.04533981044911186
1270,84.35858941696416,4.1973,4.1731,2.5734,2.8875,2.0995,4.0987,2.37367,8.939758222222222,4070.0000000000005,0.084,4.1992,3.236008888888889,12.545090844444445,9540.300000000001,5480.300000000001,-4.1994,2.4993,3.2343735555555555,11.537112888888888,2772.8,4.1006,3.8988,0.04805448397390103
1271,84.30618799319414,4.1976,4.1728,2.5753,2.8872,2.0995,4.0978,2.367812444444444,8.918487111111112,4060.0000000000005,0.084,4.1995,3.233512888888889,12.537719466666667,9538.900000000001,5478.9000000000015,-4.199,2.4993,3.2323644444444444,11.528819555555556,2771.1000000000004,4.0869,3.896,0.04546320552512505
1272,84.30511573753685,4.1973,4.1728,2.5663,2.8819,2.0995,4.0981,2.3678137777777777,8.918686222222222,4060.0000000000005,0.084,4.1995,3.2326453333333336,12.534449777777779,9572.800000000001,5472.800000000001,-4.199,2.5,3.2323233333333334,11.541356444444444,2771.0,4.0873,3.8991,0.04482019528459161
1273,84.72225796407747,4.1976,4.1753,2.574,2.8745,2.0997,4.0997,2.3912508888888886,9.003935111111112,4100.0,0.08399,4.1995,3.248026666666666,12.585880177777776,9438.7,5328.700000000001,-4.1994,2.4996,3.248316888888889,11.627303111111111,2784.6000000000004,4.0922,3.9167,0.04179168452636091
1274,84.54060046780486,4.1976,4.1741,2.5635,2.8822,2.0997,4.0981,2.397147555555556,9.019886222222219,4110.0,0.08399,4.1995,3.2431477333333327,12.556202666666666,9354.300000000001,5264.300000000001,-4.1994,2.4993,3.241352,11.580789333333334,2778.7000000000003,4.1062,3.9068,0.04748297375815599
1275,84.70695079007274,4.1973,4.1753,2.57,2.876,2.0995,4.0987,2.385390666666667,8.981117333333334,4090.0000000000005,0.084,4.1995,3.247834311111111,12.586850133333332,9568.400000000001,5458.4000000000015,-4.1994,2.5,3.2477300000000002,11.624035555555556,2784.1000000000004,4.0919,3.9167,0.041720245749392725
1276,84.77742986462685,4.1976,4.1756,2.5734,2.8738,2.0997,4.0997,2.397133333333333,9.020815111111112,4110.0,0.084,4.1995,3.2509248,12.590183822222219,9378.0,5268.0,-4.1997,2.499,3.2504322222222224,11.639234666666667,2786.4,4.1133,3.9195,0.04614615329666393
1277,84.67579741624641,4.1982,4.1753,2.5654,2.8788,2.0997,4.0993,2.3971497777777775,9.019716444444445,4110.0,0.084,4.1995,3.248079288888889,12.576989866666668,9314.2,5234.200000000001,-4.1994,2.4996,3.246535555555556,11.612040888888888,2783.1000000000004,4.1124,3.9143,0.04717340572462737
1278,84.38347154418958,4.1973,4.1734,2.5753,2.8853,2.0995,4.0981,2.3795604444444445,8.95592711111111,4080.0000000000005,0.084,4.1992,3.237309511111111,12.541666133333335,9411.5,5321.5,-4.1994,2.499,3.235327555555556,11.54775911111111,2773.6000000000004,4.0882,3.9015,0.04445873219983799
1279,84.70728116073471,4.1982,4.1753,2.5691,2.8735,2.0995,4.0997,2.3853464444444445,8.984135111111112,4090.0000000000005,0.08399,4.1995,3.2468842666666666,12.58622151111111,9479.800000000001,5369.800000000001,-4.1994,2.499,3.2477426666666664,11.627323555555556,2784.1000000000004,4.1127,3.9174,0.04650664380625805
1280,84.81339969494617,4.1976,4.1759,2.5722,2.8782,2.0997,4.0981,2.3971544444444444,9.018372444444443,4110.0,0.084,4.1995,3.253445688888889,12.597616355555555,9338.0,5248.0,-4.1994,2.4993,3.2518113333333334,11.642226666666668,2787.6000000000004,4.1,3.9245,0.041791684526360805
1281,84.5624860751664,4.1982,4.1744,2.562,2.8776,2.0997,4.0997,2.3853957777777777,8.978427555555555,4090.0000000000005,0.08399,4.1995,3.243011911111111,12.5641728,9525.1,5425.1,-4.1994,2.499,3.242191111111111,11.59346488888889,2779.4,4.0969,3.9105,0.044387293422869914
1282,84.70642915218542,4.1976,4.1756,2.5623,2.8748,2.0995,4.0993,2.3912508888888886,9.000188444444444,4100.0,0.084,4.1995,3.248094577777778,12.582253511111112,9392.7,5282.700000000001,-4.1997,2.4996,3.24771,11.624931555555557,2784.1000000000004,4.1049,3.9174,0.04464604614615319
1283,84.78404307384282,4.1976,4.1759,2.5731,2.8704,2.0997,4.0984,2.397140444444444,9.018172444444444,4110.0,0.084,4.1995,3.2508227555555553,12.586557155555557,9334.5,5234.5,-4.1994,2.4987,3.2506857777777776,11.646126222222225,2786.6000000000004,4.0935,3.9223,0.04076772872315088
1284,84.53130372145743,4.1982,4.1744,2.5753,2.88,2.0995,4.0984,2.3913071111111113,8.995241777777776,4100.0,0.084,4.1995,3.2433372444444446,12.556909511111114,9372.2,5292.200000000001,-4.1994,2.5,3.240995555555556,11.585218666666668,2778.4,4.0907,3.9105,0.042910892032195114
1285,84.55405292932132,4.1982,4.1744,2.5647,2.8741,2.0997,4.0993,2.379535333333333,8.957651555555556,4080.0000000000005,0.08399,4.1995,3.242135111111111,12.564350577777775,9698.5,5588.5,-4.1994,2.4996,3.241867777777778,11.599912,2779.1000000000004,4.1037,3.9121,0.04562556555698428
1286,84.81535293903536,4.1976,4.1759,2.5589,2.8692,2.0997,4.0993,2.3971431111111112,9.020540444444444,4110.0,0.084,4.1995,3.251971555555556,12.593955555555556,9379.1,5279.1,-4.1997,2.5,3.2518862222222222,11.656703111111112,2787.6000000000004,4.1031,3.9239,0.04266971450341697
1287,84.48928868762168,4.1976,4.1741,2.5675,2.8779,2.0997,4.0981,2.3913342222222225,8.992296,4100.0,0.08399,4.1995,3.2417493333333334,12.547228444444444,9347.5,5247.5,-4.199,2.4993,3.239384666666667,11.580467555555558,2777.0,4.0997,3.9084,0.04555846630150047
1288,84.73497433657514,4.1976,4.1756,2.5737,2.8707,2.0995,4.0993,2.3912764444444443,9.001670222222224,4100.0,0.084,4.1995,3.2488046222222224,12.586666666666666,9430.0,5320.0,-4.1997,2.4996,3.2488044444444446,11.640544,2785.0,4.0997,3.9205,0.04266971450341697
