Repository: simonapepe/HKUST-dataset

# HKUST-dataset
This repository contains cycling data from 5 different batches of lithium-ion batteries

File: MOLICEL/H24_DataSet.csv (part 10 of 11)
H24_Cycle_Num,H24_Cycle_Life(%),H24_C_Rest_Start_Volt(V),H24_C_Rest_End_Volt(V),H24_D_Rest_Start_Volt(V),H24_D_Rest_End_Volt(V),H24_CC_Chg_Cur(A),H24_CC_Chg_Volt(V),H24_CC_Chg_CapaCity(Ah),H24_CC_Chg_Energy(Wh),H24_CC_Chg_Time(s),H24_CCCV_Chg_Cur(A),H24_CCCV_Chg_Volt(V),H24_CCCV_Chg_CapaCity(Ah),H24_CCCV_Chg_Energy(Wh),H24_CCCV_Chg_Time(s),H24_CV_Chg_Time(s),H24_CC_Dischg_Cur(A),H24_CC_Dischg_Volt(V),H24_CC_Dischg_CapaCity(Ah),H24_CC_Dischg_Energy(Wh),H24_CC_Dischg_Time(s),H24_Volt_CC_DChg_00s,H24_Volt_CC_DChg_10s,H24_Rin(ohm)
1289,84.7903201164203,4.1976,4.1759,2.5737,2.8698,2.0997,4.0984,2.3971686666666665,9.017816,4110.0,0.084,4.1995,3.2517187555555562,12.589841066666667,9344.2,5234.200000000001,-4.1997,2.5,3.250926444444444,11.652812444444443,2786.8,4.0941,3.9236,0.04059813796223542
1290,84.65180786940599,4.1976,4.1753,2.5616,2.8754,2.0997,4.0984,2.397170666666667,9.016887111111112,4110.0,0.084,4.1995,3.2472945777777777,12.570255644444444,9251.1,5161.1,-4.1997,2.499,3.2456157777777777,11.617706666666669,2782.3,4.1127,3.9167,0.04667000023811229
1291,84.41867630560748,4.1982,4.1737,2.5623,2.881,2.0997,4.099,2.385427111111111,8.978001777777777,4090.0000000000005,0.084,4.1995,3.2389013333333327,12.546116266666665,9449.2,5359.200000000001,-4.1994,2.499,3.236677333333333,11.568030222222221,2774.7000000000003,4.0894,3.9074,0.043339524694004
1292,84.69916099762203,4.1976,4.1756,2.5669,2.8707,2.0995,4.0987,2.385404,8.981014222222223,4090.0000000000005,0.08399,4.1995,3.2470680888888888,12.583217777777778,9457.0,5347.0,-4.1997,2.4993,3.247431333333333,11.635393777777775,2783.8,4.1096,3.9214,0.044812724718432305
1293,84.76172856421839,4.1982,4.1762,2.5616,2.876,2.0997,4.0984,2.397166444444445,9.017934222222221,4110.0,0.08399,4.1998,3.2516032,12.589385955555555,9302.300000000001,5222.300000000001,-4.1997,2.499,3.249830222222222,11.636234666666667,2785.9,4.0938,3.922,0.040907683882181994
1294,84.6063963933261,4.1976,4.1753,2.5697,2.8754,2.0997,4.0978,2.3795782222222224,8.955914666666667,4080.0000000000005,0.084,4.1995,3.2452128,12.57457493333333,9579.400000000001,5479.4000000000015,-4.1997,2.4996,3.2438746666666667,11.611902222222225,2780.8,4.0922,3.9171,0.041693454294354365
1295,84.73886343682398,4.1976,4.1756,2.5644,2.8695,2.0997,4.099,2.3912959999999996,8.999173333333333,4100.0,0.084,4.1995,3.249223822222222,12.585668266666667,9418.300000000001,5318.300000000001,-4.1997,2.4996,3.248953555555556,11.64250222222222,2785.1000000000004,4.1139,3.9229,0.04547943900754822
1296,84.72028153608215,4.1976,4.1756,2.562,2.8723,2.0997,4.0981,2.3913308888888887,8.994446222222223,4100.0,0.084,4.1995,3.2499047111111117,12.583394133333332,9414.400000000001,5324.4000000000015,-4.1994,2.4996,3.248241111111111,11.63627111111111,2784.5,4.0935,3.9223,0.04076772872315088
1297,84.5387225714105,4.1976,4.1747,2.574,2.8776,2.0997,4.0997,2.3854617777777776,8.976029333333333,4090.0000000000005,0.084,4.1995,3.243406577777778,12.563035022222222,9477.2,5407.200000000001,-4.1994,2.499,3.24128,11.593021333333335,2778.6000000000004,4.1083,3.9127,0.04657808258322613
1298,84.58549030599744,4.1982,4.1753,2.5669,2.8726,2.0997,4.0993,2.373702,8.936352000000001,4070.0000000000005,0.084,4.1995,3.243858133333333,12.57480106666667,9682.300000000001,5582.300000000001,-4.1997,2.4996,3.2430731111111117,11.611153777777778,2780.1000000000004,4.1012,3.9164,0.044003143081648814
1299,84.77945266043437,4.1976,4.1762,2.5725,2.8683,2.0997,4.0981,2.3913191111111107,8.997277333333333,4100.0,0.084,4.1995,3.2508686222222223,12.590172444444445,9363.800000000001,5273.800000000001,-4.1997,2.4987,3.250509777777778,11.653616,2786.4,4.0941,3.9251,0.04024096959306618
1300,84.5481931970537,4.1976,4.1747,2.5647,2.8757,2.0997,4.0978,2.385482,8.971788444444444,4090.0000000000005,0.084,4.1995,3.243934933333333,12.560290133333334,9381.7,5281.700000000001,-4.1994,2.4993,3.241643111111111,11.597612444444444,2778.9,4.1009,3.914,0.044506358051150184
1301,84.75801334326532,4.1976,4.1762,2.5731,2.8704,2.0997,4.099,2.3913106666666666,8.999478222222223,4100.0,0.084,4.1995,3.250016,12.58916408888889,9370.5,5260.5,-4.1997,2.499,3.2496877777777775,11.647376888888887,2785.7000000000003,4.1003,3.9254,0.041645831845131806
1302,84.74589975232634,4.1976,4.1759,2.5589,2.8701,2.0997,4.0987,2.397178,9.018945777777775,4110.0,0.084,4.1995,3.250148622222222,12.58435271111111,9278.400000000001,5168.4000000000015,-4.1997,2.4996,3.2492233333333336,11.64675911111111,2785.3,4.1065,3.9245,0.04333642879253268
1303,84.5639234773448,4.1982,4.1753,2.574,2.8748,2.0997,4.0997,2.3971735555555562,9.019036444444444,4110.0,0.084,4.1995,3.2439747555555556,12.558865066666668,9237.900000000001,5157.9000000000015,-4.1994,2.4993,3.242246222222222,11.603285333333332,2779.4,4.0919,3.9152,0.04207743963423343
1304,84.40424432405814,4.1982,4.1741,2.575,2.8794,2.0997,4.099,2.3795982222222225,8.955792888888888,4080.0000000000005,0.084,4.1995,3.238122666666666,12.5451136,9393.300000000001,5303.300000000001,-4.1994,2.4993,3.236124,11.566871111111112,2774.2000000000003,4.0897,3.9081,0.04324427299137961
1305,84.70950681572063,4.1982,4.1759,2.5728,2.8689,2.0995,4.0984,2.3854742222222223,8.978864,4090.0000000000005,0.084,4.1995,3.2471854222222225,12.581031822222224,9385.2,5275.200000000001,-4.1994,2.499,3.247828,11.641742222222225,2784.1000000000004,4.1031,3.9236,0.04274420155260286
1306,84.63116839699751,4.1976,4.1756,2.5598,2.876,2.0998,4.0981,2.3971824444444447,9.0168,4110.0,0.084,4.1995,3.246735288888889,12.567550577777778,9083.900000000001,5003.9000000000015,-4.1994,2.5,3.2448244444444443,11.614688,2781.6000000000004,4.1096,3.9177,0.045697004333952566
1307,84.35279923641488,4.1976,4.1741,2.575,2.881,2.0995,4.0987,2.379615333333333,8.955984888888889,4080.0000000000005,0.08399,4.1995,3.2361827555555562,12.536881777777781,9356.2,5286.200000000001,-4.1994,2.4996,3.234151555555556,11.555809777777778,2772.5,4.0894,3.9065,0.043553841024908446
1308,84.31265050702044,4.1973,4.1741,2.5744,2.8816,2.0995,4.0981,2.3737368888888892,8.93634222222222,4070.0000000000005,0.084,4.1995,3.233851733333333,12.532017777777776,9383.400000000001,5323.4000000000015,-4.1994,2.499,3.232612222222222,11.545906666666665,2771.2000000000003,4.0891,3.9046,0.04393484783540514
1309,84.27257132934432,4.1976,4.1737,2.575,2.8834,2.0995,4.0981,2.3678644444444443,8.916604444444445,4060.0000000000005,0.08399,4.1995,3.2327328000000004,12.532381866666668,9473.800000000001,5413.800000000001,-4.1994,2.4993,3.231075555555556,11.537708444444444,2769.9,4.0956,3.9034,0.04576844311092065
1310,84.26686229246637,4.1976,4.1737,2.5753,2.8831,2.0995,4.0987,2.367846666666667,8.918215111111111,4060.0000000000005,0.084,4.1995,3.2320263111111114,12.531268266666666,9501.1,5441.1,-4.1994,2.499,3.2308566666666665,11.538209777777778,2769.7000000000003,4.0953,3.9034,0.04569700433395246
1311,84.44270642428357,4.1982,4.1747,2.5737,2.8748,2.0995,4.099,2.3678506666666665,8.919294222222224,4060.0000000000005,0.084,4.1995,3.237469511111111,12.555326577777778,9640.0,5540.0,-4.1997,2.499,3.237598666666667,11.584425777777778,2775.4,4.108,3.9127,0.046503321665833174
1312,84.63950301124164,4.1982,4.1759,2.5641,2.8701,2.0997,4.0997,2.391326444444444,9.000777777777778,4100.0,0.084,4.1995,3.245233777777778,12.570456177777778,9388.900000000001,5308.9000000000015,-4.1997,2.4993,3.245144,11.628111111111112,2781.8,4.0935,3.922,0.04083625020834811
1313,84.3408479328186,4.1976,4.1741,2.5706,2.8794,2.0997,4.0981,2.379642,8.952981333333334,4080.0000000000005,0.084,4.1995,3.2360416,12.533176888888889,9440.300000000001,5370.300000000001,-4.1994,2.5,3.233693333333333,11.558365333333331,2772.1000000000004,4.09,3.9084,0.04324427299137972
1314,84.27364938097811,4.1973,4.1737,2.5626,2.8803,2.0998,4.0987,2.3737442222222223,8.937279111111112,4070.0000000000005,0.08399,4.1995,3.232274488888889,12.526692977777781,9496.2,5426.200000000001,-4.1994,2.499,3.231116888888889,11.544087111111113,2769.9,4.0959,3.9046,0.04555412678001631
1315,84.24870349801094,4.1976,4.1737,2.5747,2.8816,2.0997,4.0993,2.373755111111111,8.938207111111112,4070.0000000000005,0.084,4.1995,3.231183288888889,12.523124622222221,9479.5,5419.5,-4.1994,2.4987,3.2301604444444436,11.535640888888889,2769.1000000000004,4.1018,3.9028,0.047387722055531704
1316,84.19357796527376,4.1976,4.1734,2.5759,2.8828,2.0995,4.099,2.3679062222222225,8.915946666666667,4060.0000000000005,0.08399,4.1995,3.229250844444444,12.5173504,9513.5,5453.5,-4.1994,2.5,3.228046888888889,11.52596,2767.3,4.0947,3.9009,0.046149449921417236
1317,84.19082487642399,4.1976,4.1734,2.5747,2.8794,2.0997,4.0993,2.367898888888889,8.91672088888889,4060.0000000000005,0.084,4.1995,3.228419911111111,12.514749155555556,9521.5,5441.5,-4.1994,2.499,3.2279413333333333,11.526184888888887,2767.2000000000003,4.1015,3.9003,0.04791160641996466
1318,84.5203493258236,4.1982,4.1753,2.5672,2.8723,2.0998,4.0987,2.3796435555555555,8.957927999999999,4080.0000000000005,0.08399,4.1995,3.240327466666667,12.556056177777778,9447.900000000001,5347.9000000000015,-4.1997,2.5,3.240575555555556,11.60511822222222,2777.9,4.1018,3.918,0.04376503083553581
1319,84.41842707861686,4.1973,4.1747,2.5747,2.8772,2.0997,4.099,2.3913613333333332,8.997727999999999,4100.0,0.084,4.1995,3.2381024000000003,12.537216,9229.7,5149.700000000001,-4.1997,2.4996,3.236667777777778,11.577402666666668,2774.6000000000004,4.1121,3.9124,0.04755101554872967
1320,84.51714994678134,4.1976,4.1753,2.5688,2.8723,2.0998,4.099,2.379656888888889,8.956993777777777,4080.0000000000005,0.084,4.1995,3.240786488888889,12.557184,9524.2,5434.200000000001,-4.1994,2.499,3.240452888888889,11.603266666666666,2777.8,4.0959,3.9192,0.042077439634233535
1321,84.4777836742179,4.1982,4.1753,2.5669,2.872,2.0997,4.0984,2.385517555555556,8.975713777777777,4090.0000000000005,0.084,4.1995,3.2398528,12.5470208,9376.900000000001,5286.9000000000015,-4.1997,2.5,3.238943555555556,11.599962666666666,2776.5,4.113,3.9174,0.04657475533966717
1322,84.47436404806766,4.1976,4.1753,2.5669,2.8726,2.0998,4.0987,2.3855168888888887,8.975415111111111,4090.0000000000005,0.084,4.1995,3.239760355555556,12.546318222222222,9375.800000000001,5295.800000000001,-4.1994,2.4993,3.238812444444444,11.595438222222224,2776.4,4.0922,3.9164,0.04186312330332909
1323,84.34365898143363,4.1982,4.1744,2.575,2.8785,2.0995,4.0984,2.3796633333333332,8.954647111111111,4080.0000000000005,0.084,4.1995,3.235890133333333,12.534068622222225,9381.7,5321.700000000001,-4.1994,2.5,3.233801111111111,11.561799111111112,2772.2000000000003,4.1037,3.9096,0.04622088869838542
1324,84.43730457416149,4.1976,4.1753,2.5737,2.871,2.0997,4.0984,2.3678922222222223,8.913725333333334,4060.0000000000005,0.084,4.1995,3.2376565333333334,12.550134044444443,9528.800000000001,5428.800000000001,-4.1994,2.4993,3.2373915555555555,11.592990222222225,2775.2000000000003,4.0953,3.9161,0.042672762775634566
1325,84.59381912426505,4.1976,4.1759,2.5697,2.8701,2.0997,4.0993,2.3913404444444444,8.998378666666667,4100.0,0.084,4.1995,3.244507377777778,12.56494791111111,9354.6,5274.6,-4.1997,2.5,3.243392444444445,11.628507555555556,2780.3,4.1065,3.9239,0.04347929614020035
1326,84.29860685589836,4.1976,4.1744,2.5592,2.8757,2.0997,4.099,2.379637777777778,8.955351111111112,4080.0000000000005,0.084,4.1995,3.234451911111112,12.529033955555557,9441.300000000001,5361.300000000001,-4.1997,2.4993,3.2320737777777775,11.561022222222222,2770.7000000000003,4.0907,3.9099,0.04305069409719744
1327,84.40936217133046,4.1976,4.1747,2.5731,2.8732,2.0995,4.0997,2.3796255555555557,8.957644444444444,4080.0000000000005,0.084,4.1995,3.237352888888889,12.543691377777776,9458.400000000001,5378.4000000000015,-4.1994,2.4987,3.236320222222222,11.586738666666665,2774.3,4.1124,3.9152,0.046959089393722925
1328,84.42429840283752,4.1976,4.1753,2.574,2.8735,2.0997,4.0981,2.379658666666667,8.954898666666667,4080.0000000000005,0.084,4.1995,3.2383900444444444,12.544641422222226,9402.300000000001,5322.300000000001,-4.1994,2.4993,3.2368928888888893,11.590256,2774.8,4.1127,3.9164,0.04674477306281859
1329,84.28602379086077,4.1973,4.1744,2.5623,2.8779,2.0997,4.0993,2.379647555555556,8.955379555555556,4080.0000000000005,0.084,4.1995,3.233637688888889,12.5257344,9443.0,5383.0,-4.1997,2.499,3.2315913333333333,11.556931555555558,2770.3,4.1003,3.9105,0.04519370431221277
1330,84.2041788063395,4.1973,4.1737,2.574,2.876,2.0995,4.0993,2.367920888888889,8.914851555555556,4060.0000000000005,0.08399,4.1995,3.2294478222222223,12.5171072,9598.0,5518.0,-4.1997,2.499,3.2284533333333334,11.544183111111112,2767.6000000000004,4.1024,3.9056,0.04686049003500252
1331,84.5234443772884,4.1976,4.1756,2.5737,2.8704,2.0997,4.0987,2.379651111111112,8.956978666666666,4080.0000000000005,0.084,4.1995,3.2409937777777778,12.557838222222225,9491.1,5391.1,-4.1997,2.4993,3.2406942222222224,11.612825777777777,2778.0,4.1,3.922,0.04238397980808141
1332,84.31081318246176,4.1976,4.1744,2.5744,2.8785,2.0997,4.0997,2.391356,8.998128000000001,4100.0,0.084,4.1995,3.2347512888888885,12.523714844444445,9360.5,5300.5,-4.1997,2.4993,3.232541777777778,11.559152,2771.1000000000004,4.1117,3.9112,0.047741505345619904
1333,84.30581705069649,4.1982,4.1744,2.5731,2.8754,2.0997,4.0987,2.367926888888889,8.914774222222222,4060.0000000000005,0.084,4.1995,3.2332544,12.532670577777775,9609.0,5539.0,-4.1994,2.4987,3.2323502222222222,11.563382222222222,2770.9,4.1077,3.9109,0.04686383769109886
1334,84.38534944058395,4.1976,4.1753,2.5592,2.8751,2.0997,4.0978,2.3738177777777776,8.934101333333334,4070.0000000000005,0.084,4.1995,3.236573155555556,12.54079431111111,9474.900000000001,5404.9000000000015,-4.1994,2.4996,3.2353995555555564,11.579466666666667,2773.5,4.0922,3.9149,0.0422203171881698
1335,84.3051910852317,4.1973,4.1747,2.5592,2.8788,2.0997,4.0984,2.3738177777777776,8.934129777777779,4070.0000000000005,0.084,4.1995,3.234029866666667,12.530305422222222,9423.5,5373.5,-4.1994,2.4993,3.2323262222222224,11.556496,2770.9,4.0947,3.9105,0.04386340905843685
1336,84.12719664612341,4.1976,4.1737,2.575,2.8822,2.0995,4.0981,2.362108444444445,8.89210488888889,4050.0000000000005,0.084,4.1995,3.2273784888888892,12.50967608888889,9498.1,5438.1,-4.199,2.4993,3.225501777777778,11.521043555555556,2765.1000000000004,4.1059,3.9037,0.048154322457728015
1337,84.3614874052271,4.1982,4.1753,2.5675,2.8726,2.0995,4.0993,2.3678831111111114,8.91962488888889,4060.0000000000005,0.084,4.1995,3.2342307555555556,12.541959111111112,9533.400000000001,5443.4000000000015,-4.1997,2.5,3.234484666666667,11.58092088888889,2772.7000000000003,4.0922,3.9155,0.04207443388813483
1338,84.46765810322728,4.1982,4.1759,2.5725,2.8769,2.0997,4.0997,2.385501333333333,8.977792888888889,4090.0000000000005,0.084,4.1995,3.2403551999999998,12.551530666666668,9361.6,5301.6,-4.1994,2.4996,3.238555333333333,11.595701333333333,2776.2000000000003,4.0969,3.9223,0.04157736819545647
1339,84.18047326234884,4.1976,4.1741,2.5595,2.8776,2.0997,4.0984,2.367935111111111,8.914131555555556,4060.0000000000005,0.084,4.1995,3.2288448,12.513409422222225,9505.0,5435.0,-4.1997,2.4993,3.2275444444444443,11.540235555555556,2766.8,4.1068,3.9078,0.04738433697645066
1340,84.32165165856506,4.1976,4.1747,2.5744,2.8748,2.0997,4.0987,2.373796,8.936536,4070.0000000000005,0.084,4.1995,3.2335189333333334,12.530722133333333,9407.900000000001,5327.9000000000015,-4.1997,2.4993,3.2329573333333332,11.570987555555556,2771.4,4.1012,3.9143,0.044503178798485726
1341,84.37907239800646,4.1976,4.1753,2.5744,2.8748,2.0997,4.0997,2.379650666666667,8.957821333333333,4080.0000000000005,0.084,4.1995,3.236088888888889,12.5383808,9413.0,5343.0,-4.1994,2.4996,3.2351588888888885,11.580444444444444,2773.3,4.0925,3.9164,0.04193456208029728
1342,84.16635426353193,4.1982,4.1741,2.5725,2.8803,2.0997,4.0987,2.373795777777778,8.934305777777778,4070.0000000000005,0.084,4.1995,3.228770488888889,12.508580977777777,9368.900000000001,5318.9000000000015,-4.1994,2.4993,3.2270031111111113,11.529918222222225,2766.4,4.0966,3.9059,0.045411249226079836
1343,84.164800941823,4.1976,4.1737,2.5589,2.876,2.0995,4.0984,2.3620477777777777,8.894456888888888,4050.0000000000005,0.084,4.1995,3.227451377777778,12.51264,9595.400000000001,5515.4000000000015,-4.1994,2.4987,3.226943555555556,11.539782222222222,2766.3,4.0966,3.9078,0.04495880363861496
1344,84.41663612187038,4.1976,4.1756,2.574,2.8714,2.0997,4.099,2.379651555555556,8.957835555555555,4080.0000000000005,0.08399,4.1995,3.2368113777777774,12.541122844444445,9394.400000000001,5314.4000000000015,-4.1997,2.5,3.236599111111111,11.59464088888889,2774.5,4.0966,3.9192,0.04224111246041373
1345,84.16960580636292,4.1973,4.1741,2.5747,2.881,2.0997,4.0993,2.379681777777778,8.953029333333333,4080.0000000000005,0.084,4.1995,3.2292881777777778,12.504952888888887,9363.2,5303.200000000001,-4.1997,2.4993,3.2271277777777776,11.531308444444445,2766.5,4.09,3.9078,0.043384051241755345
1346,84.24452459893583,4.1976,4.1744,2.5616,2.8751,2.0995,4.0984,2.3679200000000002,8.916330666666667,4060.0000000000005,0.084,4.1995,3.2301528888888886,12.521012622222223,9503.1,5423.1,-4.1997,2.4987,3.2300002222222224,11.555014222222223,2768.9,4.1077,3.9112,0.046789056361168736
1347,84.31277222252747,4.1982,4.1747,2.5744,2.8738,2.0997,4.0997,2.379650666666667,8.958195555555555,4080.0000000000005,0.084,4.1995,3.233201777777778,12.526692977777781,9420.800000000001,5340.800000000001,-4.1997,2.4996,3.232616888888889,11.570880888888889,2771.1000000000004,4.0919,3.9146,0.04221730123580251
1348,84.22099873021747,4.1982,4.1744,2.5722,2.8754,2.0997,4.0987,2.379675111111111,8.955578666666666,4080.0000000000005,0.084,4.1995,3.2299953777777777,12.510219377777776,9334.2,5274.200000000001,-4.1997,2.4996,3.2290982222222224,11.553927999999999,2768.1000000000004,4.091,3.9109,0.04288401552491854
1349,84.03619981466785,4.1976,4.1734,2.5747,2.8816,2.0997,4.0978,2.367983111111111,8.911504,4060.0000000000005,0.08399,4.1995,3.2239168,12.489608533333334,9405.7,5345.700000000001,-4.1994,2.499,3.222012888888889,11.508310222222223,2762.1000000000004,4.0891,3.9022,0.044506358051150184
1350,84.30712114541478,4.1976,4.1753,2.5697,2.8723,2.0997,4.0981,2.367954444444445,8.916579555555556,4060.0000000000005,0.084,4.1995,3.2318026666666664,12.52787768888889,9463.800000000001,5373.800000000001,-4.1994,2.5,3.232400222222222,11.574467555555557,2770.9,4.1049,3.9158,0.045030242415583135
1351,84.35723895443365,4.1976,4.1756,2.5747,2.8779,2.0998,4.0997,2.3855164444444443,8.977358222222223,4090.0000000000005,0.084,4.1995,3.2359086222222224,12.5323904,9285.300000000001,5225.300000000001,-4.1997,2.4996,3.2343217777777777,11.571086222222222,2772.6000000000004,4.1133,3.9161,0.046955734933447534
1352,84.35043447799234,4.1976,4.1753,2.5613,2.8707,2.0997,4.0978,2.3679575555555563,8.914750222222223,4060.0000000000005,0.084,4.1995,3.233957333333333,12.534961777777779,9454.800000000001,5364.800000000001,-4.1994,2.4993,3.2340608888888887,11.585774222222222,2772.3,4.1133,3.9183,0.04643520502928986
1353,84.4695244076686,4.1982,4.1759,2.5734,2.872,2.0998,4.0987,2.3855313333333332,8.975236444444445,4090.0000000000005,0.084,4.1995,3.239670044444445,12.54565831111111,9328.0,5258.0,-4.1997,2.499,3.238626888888889,11.610378666666668,2776.2000000000003,4.0947,3.9254,0.040312403266899964
1354,84.18363786553196,4.1982,4.1744,2.5585,2.8769,2.0997,4.0984,2.3738306666666666,8.932507555555556,4070.0000000000005,0.084,4.1995,3.2293376,12.5089792,9411.1,5351.1,-4.1994,2.4987,3.2276657777777777,11.543475555555556,2766.9,4.0975,3.9102,0.044601609753774356
1355,84.07323610466793,4.1976,4.1741,2.5675,2.8788,2.0995,4.099,2.3679520000000003,8.914512888888888,4060.0000000000005,0.084,4.1995,3.2248373333333333,12.497166222222223,9463.1,5413.1,-4.1994,2.4996,3.223432888888889,11.520074666666668,2763.3,4.1065,3.9059,0.047768728866028405
1356,84.1819222564803,4.1976,4.1744,2.5585,2.8732,2.0997,4.099,2.362098,8.894049777777779,4050.0000000000005,0.084,4.1995,3.227852444444444,12.513881600000001,9658.800000000001,5578.800000000001,-4.1997,2.4996,3.2276,11.552097777777774,2766.8,4.0944,3.9121,0.04340786246636667
1357,84.38801558978582,4.1976,4.1756,2.5589,2.8686,2.0998,4.099,2.379686888888889,8.955626666666667,4080.0000000000005,0.084,4.1995,3.2356618666666668,12.533885155555556,9376.2,5306.200000000001,-4.1997,2.4996,3.235501777777778,11.596956444444444,2773.5,4.1139,3.9214,0.04583660737671736
1358,84.09564334991678,4.1976,4.1741,2.575,2.8779,2.0997,4.099,2.3738697777777777,8.929874666666667,4070.0000000000005,0.084,4.1995,3.226845155555556,12.495880533333331,9420.2,5370.200000000001,-4.1994,2.5,3.2242919999999997,11.527898666666665,2764.0,4.0997,3.9074,0.045792256036576745
1359,84.06846601598717,4.1973,4.1741,2.574,2.8776,2.0997,4.0987,2.362150666666667,8.893770666666667,4050.0000000000005,0.084,4.1995,3.2246037333333333,12.499680711111111,9545.300000000001,5495.300000000001,-4.1997,2.499,3.22325,11.522798222222221,2763.1000000000004,4.1065,3.9062,0.04769388289639724
1360,84.03783428004814,4.1982,4.1737,2.5589,2.8791,2.0997,4.0987,2.362149777777778,8.893894222222222,4050.0000000000005,0.084,4.1995,3.223646222222222,12.495793777777775,9524.300000000001,5484.300000000001,-4.1994,2.499,3.222075555555556,11.515856888888889,2762.1000000000004,4.0962,3.905,0.045530313854360106
1361,83.97648386852222,4.1973,4.1737,2.5592,2.8803,2.0997,4.0984,2.356299111111111,8.872390222222222,4040.0000000000005,0.084,4.1995,3.221186488888889,12.488456533333334,9571.300000000001,5531.300000000001,-4.1994,2.499,3.2197233333333335,11.503575111111111,2760.1000000000004,4.0922,3.9022,0.045244558746487584
1362,83.94599703199634,4.1976,4.1734,2.5654,2.88,2.0997,4.099,2.356283555555556,8.873998222222223,4040.0000000000005,0.08399,4.1995,3.2198584888888893,12.484838400000001,9587.1,5527.1,-4.1997,2.4993,3.2185544444444445,11.496499555555555,2759.1000000000004,4.0888,3.9019,0.04450317879848562
1363,84.25740905475274,4.1976,4.1753,2.5623,2.8717,2.0997,4.099,2.368002666666667,8.916346666666666,4060.0000000000005,0.084,4.1995,3.230297955555556,12.521450666666668,9514.0,5434.0,-4.1997,2.4996,3.230494222222222,11.571608,2769.2000000000003,4.113,3.9177,0.04650332166583339
1364,84.17611468800142,4.1976,4.1747,2.5654,2.8772,2.0997,4.099,2.379709111111112,8.955425777777778,4080.0000000000005,0.084,4.1995,3.229234488888889,12.50668373333333,9253.400000000001,5203.4000000000015,-4.1997,2.5,3.2273773333333335,11.546297777777777,2766.6000000000004,4.1012,3.9136,0.04466985737076463
1365,84.20172131229255,4.1982,4.1747,2.5744,2.8735,2.0997,4.0981,2.3621619999999997,8.893107555555556,4050.0000000000005,0.084,4.1995,3.2289340444444443,12.516899555555556,9563.6,5493.6,-4.1997,2.5,3.2283591111111107,11.556360888888888,2767.4,4.1083,3.9149,0.046050908398218925
1366,84.25969846548044,4.1976,4.1753,2.5666,2.872,2.0998,4.0987,2.373857555555556,8.934069333333333,4070.0000000000005,0.084,4.1995,3.2312867555555553,12.518493866666665,9417.400000000001,5347.4000000000015,-4.1997,2.4993,3.230582,11.56801066666667,2769.3,4.0956,3.9167,0.04259828082958308
1367,84.23174447069636,4.1976,4.1753,2.57,2.8748,2.0998,4.0987,2.373848888888889,8.933906666666665,4070.0000000000005,0.084,4.1995,3.2309720888888886,12.517054577777776,9411.400000000001,5361.4000000000015,-4.1994,2.5,3.2295102222222223,11.560098666666669,2768.4,4.1049,3.9155,0.045101681192551216
1368,83.99441661989314,4.1976,4.1741,2.5623,2.881,2.0995,4.0987,2.3621524444444444,8.891513777777778,4050.0000000000005,0.084,4.1995,3.222458311111111,12.488302933333333,9457.900000000001,5417.9000000000015,-4.1994,2.4987,3.220410888888889,11.505880888888889,2760.7000000000003,4.1028,3.9037,0.0474115349811878
1369,84.16429669186526,4.1976,4.1747,2.5719,2.8735,2.0997,4.0993,2.3562344444444445,8.874890666666666,4040.0000000000005,0.084,4.1995,3.2270730666666667,12.516272355555557,9635.7,5565.700000000001,-4.1994,2.4993,3.2269242222222223,11.551326222222222,2766.2000000000003,4.1046,3.9136,0.04548268800304791
1370,84.32461340256975,4.1976,4.1756,2.5669,2.8695,2.0997,4.0981,2.3738522222222223,8.934111111111111,4070.0000000000005,0.084,4.1998,3.2333148444444446,12.526845155555556,9391.7,5331.700000000001,-4.1997,2.5,3.233070888888889,11.587897777777778,2771.4,4.0938,3.9217,0.04097911755601589
1371,84.02585979254577,4.1976,4.1741,2.5657,2.8769,2.0997,4.0997,2.3679988888888888,8.912711111111111,4060.0000000000005,0.084,4.1995,3.2239968,12.491694933333335,9431.5,5361.5,-4.1997,2.5,3.2216164444444444,11.51968888888889,2761.7000000000003,4.09,3.9078,0.043384051241755345
1372,84.26315866346637,4.1976,4.1756,2.5734,2.871,2.0997,4.0997,2.3738466666666667,8.93710488888889,4070.0000000000005,0.084,4.1995,3.230660622222222,12.519230577777778,9396.0,5316.0,-4.1994,2.499,3.2307146666666666,11.573857777777775,2769.4,4.0931,3.9192,0.041410677715864104
1373,84.31846387147584,4.1982,4.1759,2.5734,2.8698,2.0998,4.0987,2.379716444444444,8.954951999999999,4080.0000000000005,0.08399,4.1998,3.233342222222222,12.523329422222226,9278.1,5208.1,-4.1997,2.4993,3.232835111111111,11.584777777777775,2771.2000000000003,4.0969,3.9217,0.041717265518965596
1374,84.17028393561644,4.1976,4.1753,2.574,2.8757,2.0997,4.0981,2.373873111111111,8.932400888888889,4070.0000000000005,0.084,4.1995,3.228954311111111,12.506872888888887,9336.0,5286.0,-4.1997,2.4993,3.2271537777777777,11.550115555555555,2766.4,4.0956,3.9152,0.04295544919875232
1375,83.98269135938138,4.1976,4.1741,2.5734,2.876,2.0997,4.0993,2.3621484444444447,8.892795555555557,4050.0000000000005,0.084,4.1995,3.221044622222222,12.483894044444444,9481.2,5421.200000000001,-4.1994,2.4987,3.219961333333333,11.509646222222221,2760.3,4.0966,3.9043,0.04579225603657653
1376,84.23846200748979,4.1982,4.1756,2.5589,2.8707,2.0997,4.0978,2.368009777777778,8.913545777777777,4060.0000000000005,0.08399,4.1995,3.2297568,12.515832888888887,9395.5,5315.5,-4.1997,2.4993,3.2297677777777776,11.571719111111111,2768.6000000000004,4.0962,3.9189,0.04221730123580251
1377,84.05335590518432,4.1973,4.1744,2.5725,2.8782,2.0997,4.099,2.3797013333333332,8.954957333333335,4080.0000000000005,0.084,4.1995,3.2244373333333334,12.485899377777777,9181.1,5131.1,-4.1994,2.4993,3.2226706666666667,11.52422311111111,2762.6000000000004,4.1117,3.9102,0.04798304519693285
1378,84.06980488656463,4.1976,4.1744,2.5623,2.8748,2.0995,4.0987,2.3621586666666667,8.894037333333333,4050.0000000000005,0.08399,4.1995,3.2238716444444444,12.496722488888889,9499.2,5439.200000000001,-4.1997,2.4993,3.223301333333333,11.533669333333332,2763.1000000000004,4.1006,3.9115,0.045027025739933765
1379,84.10369975728769,4.1982,4.1747,2.5613,2.8735,2.0998,4.0987,2.368011555555556,8.913737777777778,4060.0000000000005,0.084,4.1995,3.2252803555555563,12.49763271111111,9435.5,5365.5,-4.1997,2.4987,3.224600888888889,11.541704888888889,2764.2000000000003,4.0919,3.9133,0.04252684715574919
1380,84.12437980153186,4.1976,4.1753,2.575,2.8763,2.0997,4.0993,2.3738506666666668,8.935336888888889,4070.0000000000005,0.084,4.1995,3.2267676444444446,12.500939377777781,9392.300000000001,5342.300000000001,-4.1994,2.5,3.2253937777777777,11.542855111111113,2764.9,4.0956,3.9146,0.04310139543744346
1381,83.89403030646574,4.1976,4.1737,2.5638,2.8803,2.0997,4.0997,2.362135777777778,8.89416,4050.0000000000005,0.08398,4.1995,3.218128,12.473204622222221,9499.6,5459.6,-4.1994,2.5,3.2165619999999997,11.493663111111113,2757.4,4.0894,3.9034,0.044292041720245846
1382,84.09422913164448,4.1976,4.1747,2.5644,2.872,2.0997,4.099,2.3562397777777777,8.874552,4040.0000000000005,0.084,4.1995,3.223992533333333,12.502671644444444,9535.6,5465.6,-4.1994,2.4993,3.2242377777777778,11.54370488888889,2763.9,4.1046,3.914,0.04538743630042374
1383,84.25038433120343,4.1976,4.1759,2.5669,2.871,2.0997,4.0981,2.373859111111111,8.933133333333334,4070.0000000000005,0.084,4.1995,3.230798222222222,12.515298133333333,9365.400000000001,5315.4000000000015,-4.1997,2.499,3.230224888888889,11.577735111111112,2769.0,4.0972,3.9217,0.04178869919279948
1384,84.05094477894957,4.1976,4.1744,2.574,2.8741,2.0997,4.0984,2.362152222222222,8.889904,4050.0000000000005,0.084,4.1995,3.2240952888888885,12.493472711111112,9520.400000000001,5460.4000000000015,-4.1997,2.4993,3.2225782222222223,11.532899555555556,2762.5,4.1043,3.9124,0.04569374002904979
1385,84.07270287482756,4.1982,4.1747,2.5734,2.8745,2.0998,4.0997,2.3680033333333337,8.913340444444444,4060.0000000000005,0.084,4.1995,3.2245059555555553,12.494357333333332,9425.7,5365.700000000001,-4.1997,2.4987,3.2234124444444445,11.535222222222224,2763.2000000000003,4.1046,3.9133,0.0455508726813819
1386,84.10362440959285,4.1976,4.1747,2.5697,2.8726,2.0997,4.0987,2.368021777777778,8.913002666666667,4060.0000000000005,0.084,4.1995,3.2253301333333333,12.497106488888889,9393.2,5333.200000000001,-4.1997,2.5,3.224598,11.545050666666667,2764.2000000000003,4.109,3.9149,0.04621758697049793
1387,83.91243253193525,4.1976,4.1741,2.57,2.8794,2.0998,4.0993,2.368015333333333,8.912293333333333,4060.0000000000005,0.084,4.1995,3.2192970666666665,12.471203555555556,9363.6,5333.6,-4.1994,2.4993,3.217267555555556,11.498078222222222,2758.0,4.0897,3.9056,0.04383959613278075
1388,83.72434150171898,4.1976,4.1728,2.5728,2.8763,2.0995,4.0997,2.350423111111111,8.851530666666667,4030.0000000000005,0.08399,4.1995,3.2107676444444446,12.449046755555555,9556.300000000001,5496.300000000001,-4.1997,2.5,3.2100560000000002,11.474069333333333,2751.8,4.095,3.9,0.04643188799199939
1389,84.12611279851308,4.1976,4.1753,2.5647,2.8704,2.0997,4.0997,2.3680048888888887,8.91539288888889,4060.0000000000005,0.084,4.1995,3.2257720888888888,12.501637688888888,9456.1,5386.1,-4.1997,2.5,3.225460222222222,11.554309333333332,2764.9,4.0928,3.9171,0.041836321642022146
1390,83.91362070712304,4.1973,4.1741,2.5725,2.8769,2.0998,4.0987,2.3738711111111113,8.932680888888887,4070.0000000000005,0.084,4.1995,3.219216711111111,12.466278399999998,9358.7,5318.700000000001,-4.1997,2.4996,3.2173131111111113,11.503248888888889,2758.0,4.0962,3.9062,0.045241326761435226
1391,83.93248661071463,4.1976,4.1741,2.5734,2.8741,2.0997,4.0997,2.3562906666666668,8.874019555555554,4040.0000000000005,0.084,4.1995,3.2190008888888886,12.48124728888889,9573.0,5523.0,-4.1994,2.4987,3.2180364444444445,11.513370666666665,2758.6000000000004,4.0907,3.9087,0.04333952469400389
1392,84.03061828927349,4.1976,4.1747,2.5582,2.8723,2.0997,4.0984,2.3621715555555562,8.891524444444444,4050.0000000000005,0.084,4.1995,3.2229287111111113,12.490086400000001,9489.300000000001,5439.300000000001,-4.1997,2.499,3.221798888888889,11.53432888888889,2761.8,4.1124,3.9127,0.04755101554872967
1393,83.97437413306682,4.1973,4.1744,2.5657,2.876,2.0997,4.0978,2.362170666666667,8.89035022222222,4050.0000000000005,0.08399,4.1995,3.2214826666666667,12.482557155555556,9375.300000000001,5345.300000000001,-4.1994,2.4996,3.2196424444444447,11.519742222222225,2760.0,4.1037,3.9105,0.04600657236748108
1394,83.75631210823546,4.1973,4.1734,2.5747,2.8825,2.0995,4.0984,2.350454222222222,8.848558222222222,4030.0000000000005,0.084,4.1995,3.213803733333333,12.458245688888889,9558.6,5518.6,-4.1994,2.4987,3.211281777777778,11.468670222222224,2752.9,4.1018,3.9009,0.04784016764299659
1395,84.02164032163496,4.1982,4.1747,2.5731,2.872,2.0995,4.0993,2.356238888888889,8.876923555555555,4040.0000000000005,0.084,4.1995,3.2211996444444444,12.493488355555556,9559.0,5499.0,-4.1994,2.4987,3.2214546666666664,11.534963555555557,2761.5,4.0922,3.9143,0.04236319474210606
1396,84.13383883522201,4.1982,4.1756,2.5589,2.8766,2.0997,4.0984,2.368022444444444,8.912031111111112,4060.0000000000005,0.084,4.1995,3.2278161777777776,12.506286933333334,9441.7,5411.700000000001,-4.1994,2.4993,3.225756444444444,11.550516444444444,2765.2000000000003,4.1003,3.9214,0.04260132399866639
1397,83.73795045460162,4.1973,4.1734,2.5626,2.8828,2.0995,4.0993,2.350444,8.85071288888889,4030.0000000000005,0.084,4.1995,3.212973511111112,12.45728568888889,9633.6,5613.6,-4.1994,2.4987,3.2105777777777775,11.465242666666668,2752.3,4.0888,3.9009,0.04474448730771062
1398,83.6861807922729,4.1976,4.1731,2.5592,2.8828,2.0997,4.0987,2.3445811111111112,8.831413333333334,4020.0000000000005,0.084,4.1995,3.2100878222222224,12.450353777777778,9601.6,5581.6,-4.1994,2.4987,3.208592888888889,11.454154666666668,2750.6000000000004,4.1096,3.8988,0.05019764728294526
1399,83.69541378287855,4.1973,4.1731,2.5747,2.8825,2.0997,4.0993,2.344577333333333,8.832081777777777,4020.0000000000005,0.084,4.1995,3.210236088888889,12.451835733333331,9632.800000000001,5622.800000000001,-4.1997,2.4987,3.208946888888889,11.455251555555556,2750.9,4.1093,3.8978,0.050360740052860925
1400,83.63683384813197,4.1973,4.1731,2.5759,2.8844,2.0995,4.0978,2.3387224444444445,8.808940444444444,4010.0000000000005,0.084,4.1995,3.208359466666667,12.44499057777778,9606.400000000001,5596.4000000000015,-4.1994,2.5,3.206700888888889,11.444039111111111,2749.0,4.0876,3.896,0.04562556555698438
1401,83.7823940026017,4.1976,4.1734,2.5728,2.8772,2.0995,4.0987,2.3387057777777778,8.810605333333333,4010.0000000000005,0.084,4.1995,3.2126346666666667,12.465025422222224,9774.2,5724.200000000001,-4.1997,2.5,3.2122817777777777,11.48383111111111,2753.7000000000003,4.1065,3.9037,0.04828916351167927
1402,84.02857230955986,4.1982,4.1747,2.5623,2.872,2.0998,4.0993,2.362169333333333,8.894572444444444,4050.0000000000005,0.084,4.1995,3.2219552,12.489291377777777,9444.5,5404.5,-4.1997,2.4993,3.2217204444444447,11.537897777777777,2761.7000000000003,4.1049,3.9158,0.045027025739933765
1403,83.7548167462918,4.1976,4.1734,2.5734,2.88,2.0997,4.0987,2.356351333333333,8.866547555555554,4040.0000000000005,0.084,4.1995,3.213557333333333,12.450538666666667,9491.300000000001,5461.300000000001,-4.1994,2.5,3.2112244444444444,11.47436,2752.8,4.1102,3.9028,0.049388007810639574
1404,83.75220276087865,4.1976,4.1734,2.5626,2.8794,2.0998,4.0997,2.3504766666666663,8.852728888888889,4030.0000000000005,0.084,4.1995,3.212152177777778,12.455748266666667,9517.1,5487.1,-4.1994,2.4993,3.2111242222222223,11.474312,2752.7000000000003,4.0928,3.9028,0.04524455874648769
1405,83.7943105303388,4.1976,4.1737,2.5616,2.8785,2.0995,4.099,2.3504915555555557,8.851725333333334,4030.0000000000005,0.084,4.1995,3.213704888888889,12.460926577777778,9502.900000000001,5472.9000000000015,-4.1994,2.4987,3.212738666666666,11.482452444444442,2754.1000000000004,4.1108,3.9046,0.049102252702767156
1406,83.73650725644669,4.1973,4.1737,2.5753,2.88,2.0995,4.0997,2.350479555555556,8.852159111111112,4030.0000000000005,0.084,4.1995,3.2118360888888886,12.453814044444444,9549.900000000001,5529.9000000000015,-4.1994,2.4996,3.2105224444444445,11.470401777777775,2752.2000000000003,4.0987,3.9019,0.04686383769109875
1407,83.68098759730576,4.1973,4.1734,2.5728,2.8813,2.0995,4.0978,2.344640888888889,8.829719111111112,4020.0000000000005,0.08399,4.1995,3.2095583999999997,12.445752888888888,9542.400000000001,5502.4000000000015,-4.1994,2.4993,3.208393777777778,11.457797333333334,2750.4,4.1015,3.8994,0.04812592275086911
1408,83.99559320312788,4.1976,4.1747,2.5672,2.8714,2.0998,4.0981,2.356344,8.87316888888889,4040.0000000000005,0.084,4.1995,3.2196686222222226,12.482318222222222,9486.300000000001,5426.300000000001,-4.1997,2.4996,3.220456,11.533924444444445,2760.6000000000004,4.1049,3.9152,0.045169893087601436
1409,83.92976250174749,4.1976,4.1747,2.5657,2.8788,2.0997,4.0978,2.368050888888889,8.911603555555555,4060.0000000000005,0.08399,4.1995,3.2197966222222223,12.471765333333332,9215.0,5185.0,-4.1994,2.4996,3.217932,11.509449777777778,2758.5,4.0919,3.9112,0.04302995666047527
1410,83.79926029429187,4.1976,4.1741,2.5592,2.8763,2.0997,4.0987,2.350488,8.852938666666667,4030.0000000000005,0.084,4.1995,3.213597155555556,12.461575111111111,9540.7,5500.700000000001,-4.1997,2.499,3.212928444444444,11.48998311111111,2754.2000000000003,4.1068,3.9065,0.047693882896397345
1411,83.90053339212773,4.1976,4.1744,2.574,2.8741,2.0997,4.0981,2.3563553333333336,8.871195555555556,4040.0000000000005,0.084,4.1995,3.217170488888889,12.469991822222223,9495.900000000001,5445.9000000000015,-4.1997,2.4993,3.2168113333333337,11.511737777777778,2757.5,4.1121,3.9112,0.047836750244065016
1412,83.98589653440017,4.1982,4.1753,2.5744,2.8735,2.0997,4.0984,2.3622071111111116,8.891440888888889,4050.0000000000005,0.084,4.1995,3.2207296000000003,12.480539022222219,9425.2,5375.200000000001,-4.1994,2.5,3.2200842222222223,11.530048888888889,2760.3,4.0928,3.9161,0.042077439634233535
1413,83.76705784871436,4.1973,4.1737,2.5747,2.8791,2.0997,4.0993,2.3621944444444445,8.891476444444445,4050.0000000000005,0.084,4.1995,3.213541333333333,12.450723555555557,9338.0,5318.0,-4.1997,2.4993,3.211693777777778,11.478401777777774,2753.2000000000003,4.1068,3.9046,0.0481462961640117
1414,83.93376172555031,4.1976,4.1747,2.5688,2.8714,2.0997,4.0981,2.3446375555555554,8.828472,4020.0000000000005,0.084,4.1995,3.218085333333333,12.480514844444444,9631.1,5571.1,-4.1997,2.4993,3.218085333333333,11.524221333333331,2758.6000000000004,4.0956,3.9146,0.04309831654642
1415,84.12431024981355,4.1976,4.1759,2.5737,2.8683,2.0998,4.0987,2.3680402222222225,8.911246222222221,4060.0000000000005,0.084,4.1995,3.225489777777778,12.495637333333335,9388.7,5348.700000000001,-4.1997,2.5,3.225391111111111,11.566124444444444,2764.8,4.0947,3.9233,0.04081243898373688
1416,83.75846241552654,4.1976,4.1737,2.5731,2.8763,2.0997,4.099,2.356357555555556,8.865492444444444,4040.0000000000005,0.084,4.1995,3.213646222222222,12.449871644444444,9486.300000000001,5446.300000000001,-4.1997,2.5,3.211364222222222,11.484639111111111,2752.9,4.0935,3.9056,0.04474129104459831
1417,83.9279657490245,4.1976,4.1747,2.5744,2.8726,2.0997,4.0981,2.356341111111112,8.870113777777778,4040.0000000000005,0.084,4.1995,3.2183498666666663,12.473800533333332,9494.6,5444.6,-4.1997,2.5,3.217863111111112,11.521384888888889,2758.4,4.1046,3.9143,0.04531276043526911
1418,83.93075940970994,4.1976,4.1747,2.5694,2.8717,2.0997,4.0984,2.3621933333333334,8.890754666666666,4050.0000000000005,0.08399,4.1995,3.218802133333333,12.471681422222222,9405.900000000001,5355.9000000000015,-4.1994,2.4993,3.217970222222222,11.523794666666669,2758.5,4.1018,3.9146,0.04457779682811826
1419,83.7056089055875,4.1976,4.1737,2.5744,2.8785,2.0997,4.0993,2.3621893333333333,8.890681777777777,4050.0000000000005,0.084,4.1995,3.211422933333333,12.441085155555557,9396.2,5376.200000000001,-4.1997,2.4993,3.209337777777778,11.469150222222224,2751.2000000000003,4.1065,3.9037,0.04828916351167927
1420,83.61417157991596,4.1973,4.1731,2.5747,2.8757,2.0995,4.099,2.3446166666666666,8.830061333333333,4020.0000000000005,0.084,4.1995,3.2065681777777777,12.434116266666665,9549.6,5499.6,-4.1994,2.5,3.205832,11.456742222222225,2748.2000000000003,4.1015,3.8991,0.04819736152783729
1421,84.00145873137203,4.1976,4.1756,2.5638,2.8686,2.0997,4.0997,2.362173555555556,8.893879111111112,4050.0000000000005,0.084,4.1995,3.220653155555556,12.4830336,9461.6,5401.6,-4.1997,2.4993,3.220680888888889,11.544066666666668,2760.8,4.0969,3.9192,0.042312546134247626
1422,83.8123476092872,4.1976,4.1744,2.5694,2.8779,2.0997,4.0978,2.368042,8.909796444444444,4060.0000000000005,0.084,4.1995,3.215838933333333,12.453360355555557,9182.6,5152.6,-4.1994,2.499,3.213430222222222,11.49156088888889,2754.7000000000003,4.1037,3.9084,0.04650664380625805
1423,83.81714667785059,4.1982,4.1744,2.5585,2.8735,2.0997,4.0993,2.3504713333333336,8.852523555555555,4030.0000000000005,0.084,4.1995,3.2141770666666662,12.46371271111111,9506.300000000001,5456.300000000001,-4.1994,2.499,3.213614222222222,11.50424,2754.8,4.1083,3.9115,0.04686383769109864
1424,83.9133830720855,4.1976,4.1753,2.5644,2.872,2.0997,4.099,2.362192,8.891545777777777,4050.0000000000005,0.084,4.1998,3.218097777777778,12.469737244444444,9458.0,5408.0,-4.1994,2.4996,3.217304,11.525086222222223,2757.9,4.0928,3.9171,0.0418393103776731
1425,83.95826711430153,4.1982,4.1756,2.5719,2.8738,2.0997,4.0978,2.36221,8.889409777777777,4050.0000000000005,0.084,4.1998,3.220245333333333,12.476228266666668,9408.7,5378.700000000001,-4.1994,2.4993,3.2190248888888893,11.53144533333333,2759.4,4.0935,3.9189,0.04157736819545647
1426,83.66288096663905,4.1973,4.1737,2.57,2.8791,2.0997,4.099,2.3504928888888887,8.848811555555557,4030.0000000000005,0.084,4.1995,3.209755377777778,12.44147342222222,9560.7,5540.700000000001,-4.1994,2.4993,3.2076995555555556,11.465619555555557,2749.8,4.0897,3.9046,0.044077725389341293
