Repository: simonapepe/HKUST-dataset

# HKUST-dataset
This repository contains cycling data from 5 different batches of lithium-ion batteries

File: MOLICEL/H24_DataSet.csv (part 11 of 11)
H24_Cycle_Num,H24_Cycle_Life(%),H24_C_Rest_Start_Volt(V),H24_C_Rest_End_Volt(V),H24_D_Rest_Start_Volt(V),H24_D_Rest_End_Volt(V),H24_CC_Chg_Cur(A),H24_CC_Chg_Volt(V),H24_CC_Chg_CapaCity(Ah),H24_CC_Chg_Energy(Wh),H24_CC_Chg_Time(s),H24_CCCV_Chg_Cur(A),H24_CCCV_Chg_Volt(V),H24_CCCV_Chg_CapaCity(Ah),H24_CCCV_Chg_Energy(Wh),H24_CCCV_Chg_Time(s),H24_CV_Chg_Time(s),H24_CC_Dischg_Cur(A),H24_CC_Dischg_Volt(V),H24_CC_Dischg_CapaCity(Ah),H24_CC_Dischg_Energy(Wh),H24_CC_Dischg_Time(s),H24_Volt_CC_DChg_00s,H24_Volt_CC_DChg_10s,H24_Rin(ohm)
1427,83.88227606607134,4.1976,4.1747,2.5734,2.8714,2.0997,4.099,2.3446100000000003,8.830214222222223,4020.0000000000005,0.084,4.1995,3.2162005333333332,12.474525866666669,9625.900000000001,5565.9000000000015,-4.1997,2.4993,3.216111333333333,11.520174222222222,2756.9,4.0928,3.9161,0.04207443388813494
1428,84.05459624416085,4.1982,4.1759,2.5613,2.8698,2.0997,4.0997,2.3680424444444443,8.912906666666666,4060.0000000000005,0.084,4.1995,3.223508266666667,12.4893696,9429.800000000001,5399.800000000001,-4.1997,2.4987,3.2227182222222224,11.556848,2762.5,4.0978,3.9239,0.04140771959901902
1429,83.74700376993496,4.1982,4.1741,2.5595,2.8751,2.0997,4.099,2.3505093333333336,8.846495999999998,4030.0000000000005,0.084,4.1995,3.2129056,12.452290844444445,9600.7,5560.700000000001,-4.1997,2.5,3.2109248888888886,11.488505777777778,2752.5,4.091,3.9087,0.04340786246636667
1430,83.86392600439058,4.1976,4.1753,2.5734,2.8735,2.0997,4.099,2.356349777777778,8.870926222222222,4040.0000000000005,0.084,4.1995,3.2162833777777777,12.46611768888889,9449.2,5409.200000000001,-4.1997,2.499,3.215407777777778,11.512599111111111,2756.3,4.1093,3.9146,0.04636045431816561
1431,83.86464470547978,4.1976,4.1753,2.5635,2.8717,2.0997,4.0981,2.3563586666666665,8.869721777777777,4040.0000000000005,0.084,4.1998,3.2160419555555553,12.463668622222222,9407.800000000001,5367.800000000001,-4.1997,2.4987,3.215435333333333,11.515473777777775,2756.3,4.113,3.9155,0.047027168607281525
1432,83.67007956948414,4.1982,4.1741,2.5744,2.8791,2.0997,4.0993,2.356363555555556,8.869827555555556,4040.0000000000005,0.084,4.1995,3.2101073777777778,12.439256177777775,9414.6,5394.6,-4.1997,2.4993,3.207975555555556,11.468195555555557,2750.0,4.1111,3.9062,0.04878919922851639
1433,83.58838528035254,4.1976,4.1734,2.5728,2.8757,2.0995,4.0993,2.3446435555555554,8.830792888888888,4020.0000000000005,0.084,4.1995,3.205387733333333,12.429873777777775,9527.7,5487.700000000001,-4.1994,2.5,3.204843333333333,11.462343111111112,2747.3,4.0931,3.9043,0.04495880363861496
1434,83.92647038708081,4.1982,4.1756,2.5728,2.8695,2.0998,4.0984,2.356355777777778,8.870961777777778,4040.0000000000005,0.084,4.1995,3.2176337777777775,12.471633066666667,9408.300000000001,5348.300000000001,-4.1997,2.499,3.2178057777777775,11.533681777777778,2758.3,4.0935,3.9195,0.04143153082363014
1435,83.72194196743727,4.1976,4.1744,2.5647,2.8776,2.0998,4.099,2.368059777777778,8.911305777777777,4060.0000000000005,0.084,4.1995,3.2118431999999997,12.4384128,9258.0,5238.0,-4.1994,2.4993,3.209964,11.481302222222224,2751.7000000000003,4.1006,3.9087,0.04569700433395246
1436,83.7449693821744,4.1976,4.1744,2.5623,2.8751,2.0997,4.0978,2.344669333333333,8.828064888888887,4020.0000000000005,0.084,4.1995,3.2114254222222223,12.451801600000001,9529.6,5489.6,-4.1997,2.4996,3.210846888888889,11.492392,2752.4,4.0919,3.9112,0.0430268828725861
1437,83.76316295248898,4.1982,4.1744,2.5592,2.8748,2.0997,4.0993,2.356354666666667,8.871861333333333,4040.0000000000005,0.084,4.1995,3.2122634666666667,12.450269866666668,9429.900000000001,5389.9000000000015,-4.1997,2.4996,3.2115444444444443,11.495011555555557,2753.0,4.0919,3.9118,0.04288401552491843
1438,83.72839868528705,4.1982,4.1744,2.5672,2.8782,2.0998,4.0997,2.3563577777777778,8.871669333333333,4040.0000000000005,0.084,4.1995,3.2115566222222225,12.447195022222223,9392.400000000001,5372.4000000000015,-4.1994,2.499,3.210211555555556,11.481698666666666,2751.9,4.095,3.9102,0.04400628661237311
1439,83.49788690287822,4.1973,4.1731,2.5638,2.8825,2.0997,4.0993,2.3446604444444437,8.829925333333332,4020.0000000000005,0.084,4.1995,3.2029752888888887,12.418760533333334,9547.1,5527.1,-4.1994,2.5,3.2013735555555556,11.434560888888889,2744.4,4.0888,3.9003,0.04488736486164688
1440,83.70779978471424,4.1982,4.1744,2.5595,2.8751,2.0997,4.0984,2.344612222222222,8.832839111111111,4020.0000000000005,0.084,4.1995,3.2091601777777776,12.447425422222224,9535.7,5495.700000000001,-4.1994,2.5,3.2094217777777776,11.486217777777778,2751.2000000000003,4.1009,3.9102,0.04541124922607994
1441,83.80513161851255,4.1976,4.1753,2.574,2.8763,2.0997,4.0981,2.3563555555555555,8.870171555555554,4040.0000000000005,0.084,4.1995,3.2142648888888887,12.456645688888889,9393.900000000001,5373.9000000000015,-4.1994,2.4993,3.213153555555556,11.504081777777776,2754.4,4.0928,3.9161,0.042077439634233535
1442,83.45859018203308,4.1976,4.1731,2.5663,2.8834,2.0997,4.0987,2.344654666666667,8.827791999999999,4020.0000000000005,0.084,4.1995,3.202057244444444,12.41263928888889,9489.1,5489.1,-4.1994,2.5,3.199866888888889,11.42535111111111,2743.1000000000004,4.0947,3.8981,0.046816211839786556
1443,83.36367527044605,4.1973,4.1728,2.5691,2.8853,2.0997,4.0987,2.332910888888889,8.788796444444444,4000.0000000000005,0.084,4.1995,3.1975612444444446,12.404292266666667,9583.800000000001,5593.800000000001,-4.1994,2.5,3.1962277777777777,11.406563555555556,2740.0,4.1046,3.8944,0.05005476972900879
1444,83.33875257138499,4.1976,4.1725,2.5753,2.8853,2.0995,4.0981,2.3270768888888886,8.766520888888888,3990.0000000000005,0.084,4.1995,3.1962723555555557,12.40086613333333,9602.900000000001,5602.9000000000015,-4.199,2.499,3.1952722222222225,11.401664,2739.2000000000003,4.1006,3.8935,0.04932126696832581
1445,83.39734409808463,4.1973,4.1728,2.5654,2.8822,2.0995,4.0993,2.3329115555555555,8.789485333333333,4000.0000000000005,0.084,4.1995,3.1978865777777776,12.406503822222225,9607.2,5607.200000000001,-4.1994,2.4993,3.197518666666667,11.417432000000002,2741.1000000000004,4.0882,3.8966,0.04562556555698428
1446,83.51176247068106,4.1976,4.1734,2.562,2.8769,2.0997,4.099,2.3329244444444446,8.787620444444444,4000.0000000000005,0.084,4.1995,3.2021432888888888,12.422336,9738.900000000001,5708.9000000000015,-4.1994,2.499,3.2019055555555562,11.44692088888889,2744.8,4.0894,3.9025,0.04450635805115029
1447,83.72435888964856,4.1976,4.1747,2.5623,2.8732,2.0997,4.0993,2.3505164444444446,8.850867555555556,4030.0000000000005,0.08399,4.1995,3.2103015111111115,12.445666133333335,9500.900000000001,5470.9000000000015,-4.1994,2.5,3.210056666666667,11.493294222222225,2751.7000000000003,4.0919,3.9124,0.04274420155260275
1448,83.53922960343698,4.1976,4.1737,2.5601,2.8785,2.0997,4.099,2.3505364444444443,8.846577777777778,4030.0000000000005,0.084,4.1995,3.204710755555556,12.4179328,9494.400000000001,5484.4000000000015,-4.1994,2.5,3.202958666666667,11.449614222222223,2745.7000000000003,4.1028,3.9034,0.04748297375815599
1449,83.52746377108953,4.1976,4.1737,2.5747,2.8779,2.0997,4.0981,2.338835111111111,8.807086222222223,4010.0000000000005,0.084,4.1995,3.203467377777778,12.422031644444443,9569.0,5559.0,-4.1997,2.4993,3.2025075555555556,11.448969777777778,2745.3,4.0935,3.9034,0.045265137986046554
1450,83.51537916003318,4.1982,4.1737,2.5744,2.8785,2.0997,4.0978,2.338842222222222,8.806898666666665,4010.0000000000005,0.084,4.1995,3.2032739555555554,12.420974933333332,9531.0,5521.0,-4.1994,2.4993,3.2020442222222223,11.448879999999999,2744.9,4.1024,3.9034,0.047387722055531815
1451,83.46913885931009,4.1982,4.1734,2.5598,2.8797,2.0997,4.0984,2.3388288888888886,8.808483555555556,4010.0000000000005,0.084,4.1995,3.2016864000000003,12.416180622222223,9539.0,5529.0,-4.1994,2.4996,3.2002713333333332,11.438142222222224,2743.4,4.1062,3.9012,0.048816497594894634
1452,83.41973975138043,4.1973,4.1731,2.5744,2.8813,2.0997,4.0997,2.3388324444444444,8.810129777777778,4010.0000000000005,0.084,4.1995,3.199860977777778,12.410520177777778,9555.800000000001,5535.800000000001,-4.1997,2.4987,3.198377333333333,11.42580888888889,2741.8,4.0888,3.9,0.044955592066099975
1453,83.678796718179,4.1982,4.1747,2.5734,2.8735,2.0997,4.0993,2.3446817777777778,8.831225777777778,4020.0000000000005,0.084,4.1995,3.208074311111111,12.441297066666666,9553.400000000001,5513.4000000000015,-4.1997,2.499,3.208309777777778,11.486608,2750.2000000000003,4.0922,3.9121,0.04288401552491843
1454,83.668369756409,4.1976,4.1747,2.5719,2.8779,2.0998,4.0997,2.356389111111111,8.870707555555555,4040.0000000000005,0.084,4.1995,3.209547022222222,12.4376704,9347.2,5337.200000000001,-4.1997,2.499,3.20791,11.476405333333334,2749.9,4.1086,3.9109,0.047074791056504084
1455,83.65157881241369,4.1976,4.1744,2.574,2.8741,2.0997,4.099,2.3388386666666667,8.808424888888888,4010.0000000000005,0.084,4.1998,3.2077646222222223,12.441752177777778,9755.6,5725.6,-4.1997,2.4996,3.207266222222222,11.481088,2749.3,4.1086,3.9124,0.04671762268733485
1456,83.77727035935287,4.1976,4.1756,2.5713,2.8723,2.0997,4.0984,2.350546666666667,8.847763555555556,4030.0000000000005,0.084,4.1998,3.212864,12.452974933333332,9517.7,5477.700000000001,-4.1997,2.4993,3.212085333333333,11.504512,2753.4,4.0931,3.9158,0.04221730123580251
1457,83.72204049903821,4.1982,4.1753,2.5623,2.8741,2.0997,4.0993,2.3563884444444443,8.871074666666667,4040.0000000000005,0.084,4.1998,3.211103288888889,12.444481422222225,9392.800000000001,5372.800000000001,-4.1997,2.5,3.209967777777778,11.494435555555556,2751.6000000000004,4.0925,3.914,0.04250303593113796
1458,83.44124282429127,4.1976,4.1734,2.5595,2.881,2.0997,4.099,2.3446922222222226,8.827274666666666,4020.0000000000005,0.084,4.1995,3.2015004444444446,12.409692444444445,9492.7,5492.700000000001,-4.1994,2.4993,3.1992017777777777,11.430608,2742.5,4.0894,3.9009,0.04488736486164698
1459,83.61788680086903,4.1976,4.1744,2.5589,2.8745,2.0997,4.0981,2.3329735555555557,8.786634666666666,4000.0000000000005,0.084,4.1995,3.206272355555556,12.438144,9592.7,5552.700000000001,-4.1997,2.4996,3.2059744444444447,11.476045333333332,2748.2000000000003,4.0919,3.9105,0.04319356144486511
1460,83.75198251377066,4.1982,4.1756,2.5678,2.8757,2.0997,4.0997,2.356378888888889,8.871882666666666,4040.0000000000005,0.084,4.1995,3.2121884444444446,12.4499712,9390.2,5380.200000000001,-4.1997,2.5,3.2111157777777777,11.501525333333332,2752.6000000000004,4.1139,3.9186,0.04650332166583328
1461,83.4452014762584,4.1976,4.1737,2.5657,2.88,2.0997,4.0981,2.3388366666666665,8.806232,4010.0000000000005,0.084,4.1995,3.2011100444444445,12.411299555555555,9475.300000000001,5465.300000000001,-4.1997,2.5,3.1993535555555552,11.433924444444445,2742.6000000000004,4.09,3.9019,0.04478891349382097
1462,83.58990962217884,4.1976,4.1744,2.5592,2.8757,2.0997,4.0981,2.338834666666666,8.808130666666665,4010.0000000000005,0.084,4.1995,3.205090133333333,12.429883733333334,9486.400000000001,5456.4000000000015,-4.1997,2.4993,3.2049017777777777,11.469316444444445,2747.3,4.1043,3.9102,0.04621758697049793
1463,83.6299076561836,4.1982,4.1747,2.5675,2.8751,2.0997,4.0997,2.3505242222222225,8.850806222222221,4030.0000000000005,0.084,4.1995,3.2071868444444442,12.432622933333334,9442.6,5422.6,-4.1997,2.5,3.2064353333333333,11.477199111111112,2748.6000000000004,4.1086,3.9115,0.0469319237088363
1464,83.48786565946506,4.1976,4.1741,2.575,2.88,2.0997,4.0984,2.3446955555555555,8.827027555555556,4020.0000000000005,0.084,4.1995,3.2025493333333332,12.413447111111111,9450.0,5440.0,-4.1994,2.5,3.200989333333333,11.442193777777778,2744.0,4.0904,3.9043,0.04431585464590173
1465,83.42378534299546,4.1982,4.1734,2.562,2.8769,2.0997,4.099,2.3388277777777775,8.809907555555556,4010.0000000000005,0.084,4.1995,3.1987484444444445,12.40538311111111,9500.2,5470.200000000001,-4.1994,2.499,3.1985324444444445,11.433525333333332,2741.9,4.1105,3.9019,0.0496737629185122
1466,83.69191880903347,4.1982,4.1753,2.5731,2.871,2.0997,4.099,2.3505235555555557,8.851500444444444,4030.0000000000005,0.08399,4.1998,3.208589866666667,12.438926222222223,9441.6,5401.6,-4.1997,2.499,3.2088128888888887,11.495313777777776,2750.6000000000004,4.0928,3.9155,0.04221730123580261
1467,83.56754874474218,4.1976,4.1744,2.5744,2.8782,2.0997,4.0978,2.3563915555555552,8.868363555555556,4040.0000000000005,0.084,4.1995,3.2056600888888886,12.418305422222222,9239.400000000001,5219.4000000000015,-4.1997,2.4996,3.2040444444444445,11.461510222222223,2746.6000000000004,4.1121,3.9093,0.048289163511679375
1468,83.45799319645091,4.1976,4.1737,2.5623,2.8779,2.0997,4.0997,2.3446802222222223,8.830513777777778,4020.0000000000005,0.084,4.1995,3.200666311111111,12.40960711111111,9473.5,5453.5,-4.1994,2.4993,3.199844,11.44168711111111,2743.0,4.0941,3.9046,0.04512549411820742
1469,83.4981071499862,4.1976,4.1741,2.5675,2.8779,2.0998,4.0993,2.344687555555556,8.83004888888889,4020.0000000000005,0.084,4.1995,3.202242488888889,12.415658666666666,9510.1,5490.1,-4.1997,2.4996,3.201382,11.450025777777775,2744.3,4.0969,3.9065,0.04533657165988045
1470,83.46693059225375,4.1976,4.1741,2.5728,2.8794,2.0997,4.0997,2.344692,8.83030311111111,4020.0000000000005,0.084,4.1995,3.2013148444444446,12.411990755555557,9459.2,5459.200000000001,-4.1994,2.5,3.2001866666666663,11.441592,2743.3,4.1074,3.9059,0.04798304519693295
1471,83.32962390835681,4.1976,4.1734,2.574,2.8813,2.0997,4.099,2.3330011111111113,8.787089777777778,4000.0000000000005,0.084,4.1995,3.1960469333333332,12.395811555555555,9575.6,5575.6,-4.1994,2.4987,3.1949222222222224,11.41335288888889,2738.8,4.0925,3.9,0.04583988188788883
1472,83.5215576710097,4.1982,4.1741,2.5744,2.8745,2.0997,4.099,2.3330002222222226,8.788609777777777,4000.0000000000005,0.084,4.1995,3.2020842666666667,12.422513777777779,9560.5,5530.5,-4.1997,2.4996,3.202281111111111,11.462122666666666,2745.0,4.0913,3.9093,0.04333642879253289
1473,83.67515684492076,4.1982,4.1753,2.5595,2.8741,2.0998,4.0987,2.3505686666666668,8.847973333333334,4030.0000000000005,0.084,4.1998,3.2089191111111117,12.436447288888889,9425.300000000001,5425.300000000001,-4.1997,2.5,3.208170222222222,11.495863111111111,2750.0,4.1099,3.9174,0.045836607376717256
1474,83.38075021729117,4.1976,4.1734,2.5728,2.8769,2.0998,4.0981,2.3330366666666666,8.781832888888887,4000.0000000000005,0.084,4.1995,3.198384,12.399931733333332,9628.800000000001,5578.800000000001,-4.1994,2.5,3.1968824444444444,11.434149333333332,2740.4,4.0938,3.905,0.04495880363861506
1475,83.608230703977,4.1976,4.1747,2.5728,2.8704,2.0998,4.0978,2.362336444444445,8.889634666666668,4050.0000000000005,0.084,4.1998,3.2045472,12.410254222222221,9268.800000000001,5218.800000000001,-4.1997,2.499,3.205604222222222,11.48468888888889,2747.8,4.099,3.9152,0.043765030835535915
1476,83.78739593034351,4.1976,4.1759,2.5657,2.8611,2.0998,4.0993,2.362254666666667,8.893711999999999,4050.0000000000005,0.084,4.1998,3.2116,12.443012266666669,9195.2,5165.200000000001,-4.1997,2.4993,3.212473555555556,11.541306666666667,2753.5,4.1031,3.9189,0.04386027573398114
1477,83.46311683969975,4.1982,4.1744,2.5632,2.8803,2.0997,4.0978,2.3505982222222226,8.841701333333333,4030.0000000000005,0.08399,4.1995,3.204018133333333,12.40942506666667,9427.0,5427.0,-4.1994,2.5,3.2000404444444444,11.440043555555556,2743.2000000000003,4.1037,3.9068,0.04688765061675474
1478,83.33286965521127,4.1976,4.1734,2.5579,2.8751,2.0997,4.099,2.332974222222222,8.788101333333334,4000.0000000000005,0.084,4.1995,3.1954680888888887,12.394612622222224,9569.7,5549.700000000001,-4.1997,2.4987,3.195046666666667,11.426453333333331,2738.9,4.0987,3.9015,0.04695573493344764
1480,83.73468152384106,4.1973,4.1734,2.5691,2.8717,2.0997,4.0981,2.327172666666667,8.796512,3990.0000000000005,0.084,4.1995,3.1937024000000003,12.419155911111114,9511.7,5481.700000000001,-4.1994,2.4993,3.2104524444444444,11.48637511111111,2752.1000000000004,4.1059,3.9006,0.048887936371862714
1481,83.64575965198176,4.1982,4.1734,2.5747,2.8763,2.0997,4.0981,2.350512888888889,8.849030222222222,4030.0000000000005,0.084,4.1998,3.2130218666666663,12.455068444444443,9529.800000000001,5519.800000000001,-4.1994,2.4996,3.207043111111111,11.470368,2749.2000000000003,4.1062,3.9006,0.04895937514883089
1482,83.35786190599065,4.1976,4.1722,2.5626,2.8788,2.0995,4.0997,2.3387813333333334,8.811688,4010.0000000000005,0.084,4.1995,3.199935288888889,12.412839822222223,9671.2,5671.200000000001,-4.1997,2.4987,3.1960048888888886,11.413387555555557,2739.8,4.0866,3.8898,0.046860490035002415
1483,83.66588328247944,4.1976,4.1741,2.5666,2.867,2.0995,4.0981,2.3329013333333326,8.791005333333333,4000.0000000000005,0.084,4.1995,3.2084768,12.451717688888888,9600.2,5560.200000000001,-4.1997,2.4996,3.2078146666666667,11.490594666666667,2749.8,4.0969,3.905,0.04569374002904968
1484,83.77455784233877,4.1982,4.1747,2.5694,2.8679,2.0997,4.099,2.3563620000000003,8.871292444444446,4040.0000000000005,0.08399,4.1995,3.214464,12.458891377777778,9437.800000000001,5427.800000000001,-4.1997,2.4996,3.211981333333333,11.516432,2753.3,4.113,3.9133,0.04755101554872977
1485,83.26667380730974,4.1973,4.1722,2.5753,2.8794,2.0997,4.099,2.3388244444444446,8.807830222222222,4010.0000000000005,0.084,4.1995,3.196337777777778,12.393379555555555,9595.800000000001,5605.800000000001,-4.1994,2.4993,3.1925086666666664,11.398460444444446,2736.8,4.0962,3.8898,0.049149878554079034
1486,83.12596488519215,4.1973,4.1716,2.5744,2.8797,2.0995,4.0997,2.327086444444445,8.771194666666666,3990.0000000000005,0.084,4.1995,3.1889404444444445,12.375241955555556,9668.1,5698.1,-4.1994,2.4987,3.187113777777778,11.373605333333332,2732.2000000000003,4.0984,3.8845,0.05093584797828256
1487,83.03371612280701,4.1976,4.1713,2.5598,2.8822,2.0997,4.0987,2.3153764444444445,8.727016888888889,3970.0000000000005,0.084,4.1995,3.1857098666666666,12.366589155555555,9732.2,5762.200000000001,-4.199,2.499,3.1835768888888887,11.352782222222222,2729.2000000000003,4.1055,3.8808,0.05351274112884028
1488,83.07715696686813,4.1976,4.1716,2.5635,2.8797,2.0997,4.099,2.315357777777778,8.727992,3970.0000000000005,0.084,4.1995,3.1863957333333333,12.370663822222225,9763.300000000001,5783.300000000001,-4.1994,2.499,3.185242444444445,11.367956444444443,2730.6000000000004,4.0854,3.8829,0.04822117445349339
1489,83.25596863866654,4.1976,4.1722,2.5651,2.8695,2.0995,4.0987,2.3212246666666667,8.747707555555555,3980.0000000000005,0.08399,4.1995,3.191623822222222,12.387451733333332,9862.2,5842.200000000001,-4.1994,2.5,3.1920982222222225,11.418418666666666,2736.4,4.0904,3.8922,0.04719721865028336
1490,83.56313221062949,4.1976,4.1741,2.5725,2.863,2.0998,4.0993,2.344675777777778,8.831686222222222,4020.0000000000005,0.084,4.1995,3.2038112,12.423880533333332,9544.0,5524.0,-4.1994,2.499,3.203875111111111,11.483857777777775,2746.4,4.0904,3.9056,0.04400628661237311
1491,83.28647286312199,4.1976,4.1728,2.5747,2.8723,2.0998,4.099,2.3447002222222224,8.825009777777778,4020.0000000000005,0.084,4.1995,3.195647644444444,12.382930488888888,9520.1,5520.1,-4.1997,2.5,3.193267777777778,11.421879111111112,2737.4,4.091,3.8935,0.047027168607281525
1492,83.317776932338,4.1976,4.1731,2.5616,2.871,2.0998,4.0997,2.3329920000000004,8.789076444444445,4000.0000000000005,0.084,4.1995,3.195495822222222,12.395720533333332,9686.6,5686.6,-4.1994,2.4987,3.1944679999999996,11.427092444444444,2738.4,4.0944,3.8953,0.0474115349811878
1493,83.26580441083087,4.1976,4.1728,2.5725,2.8714,2.0997,4.0997,2.332999111111111,8.789149333333333,4000.0000000000005,0.084,4.1995,3.1936725333333333,12.3880704,9637.2,5647.200000000001,-4.1997,2.5,3.1924753333333333,11.418711111111111,2736.7000000000003,4.091,3.8941,0.046884301259613854
1494,83.21075422578853,4.1976,4.1725,2.574,2.871,2.0997,4.0984,2.327166222222222,8.766606222222222,3990.0000000000005,0.084,4.1995,3.191624533333333,12.381195377777779,9644.1,5654.1,-4.1994,2.4987,3.190364666666667,11.406890666666666,2734.9,4.0966,3.891,0.04895937514883068
1495,83.14644786623442,4.1976,4.1722,2.5613,2.8723,2.0997,4.0993,2.327160666666667,8.768229333333332,3990.0000000000005,0.084,4.1995,3.189342577777778,12.37350968888889,9664.2,5654.200000000001,-4.1994,2.4993,3.1878991111111117,11.394070222222224,2732.8,4.0959,3.8882,0.04945944658760786
1496,83.4796179848688,4.1982,4.1737,2.5576,2.8627,2.0997,4.0987,2.3388519999999997,8.810034666666667,4010.0000000000005,0.08399,4.1995,3.200013511111112,12.41061973333333,9549.7,5519.700000000001,-4.2001,2.4993,3.200673111111111,11.47244,2743.6000000000004,4.0904,3.9043,0.04430846884597978
1497,83.45326367960584,4.1982,4.1741,2.5632,2.8686,2.0998,4.0987,2.350571555555556,8.849016888888888,4030.0000000000005,0.084,4.1998,3.2013404444444444,12.405845333333334,9294.1,5304.1,-4.1994,2.5,3.1996626666666668,11.457804444444443,2742.8,4.1065,3.9012,0.0488879363718626
1498,83.32298171925821,4.1976,4.1731,2.562,2.8679,2.0997,4.099,2.327167555555556,8.766949333333335,3990.0000000000005,0.084,4.1995,3.1957973333333336,12.3992448,9661.7,5631.700000000001,-4.1994,2.4993,3.194667555555556,11.436935111111111,2738.5,4.1055,3.8981,0.04938800781063968
1499,83.54888570032901,4.1982,4.1741,2.5647,2.8518,2.0997,4.0987,2.350558,8.854541333333332,4030.0000000000005,0.084,4.1998,3.2012704,12.411325155555556,9459.2,5429.200000000001,-4.1997,2.4993,3.2033288888888887,11.491236444444445,2745.8,4.1114,3.9059,0.048932066576183965
1500,83.70247907826355,4.1982,4.1756,2.5616,2.8655,2.0997,4.099,2.350601333333333,8.844448888888888,4030.0000000000005,0.084,4.1998,3.212320711111111,12.447381333333333,8942.7,4942.700000000001,-4.1997,2.5,3.209217777777778,11.510736000000001,2750.9,4.0935,3.9155,0.04238397980808141
