Repository: simonapepe/HKUST-dataset

# HKUST-dataset
This repository contains cycling data from 5 different batches of lithium-ion batteries

File: SAMSUNG/H31_DataSet.csv (part 1 of 10)
H31_Cycle_Num,H31_Cycle_Life(%),H31_C_Rest_Start_Volt(V),H31_C_Rest_End_Volt(V),H31_D_Rest_Start_Volt(V),H31_D_Rest_End_Volt(V),H31_CC_Chg_Cur(A),H31_CC_Chg_Volt(V),H31_CC_Chg_CapaCity(Ah),H31_CC_Chg_Energy(Wh),H31_CC_Chg_Time(s),H31_CCCV_Chg_Cur(A),H31_CCCV_Chg_Volt(V),H31_CCCV_Chg_CapaCity(Ah),H31_CCCV_Chg_Energy(Wh),H31_CCCV_Chg_Time(s),H31_CV_Chg_Time(s),H31_CC_Dischg_Cur(A),H31_CC_Dischg_Volt(V),H31_CC_Dischg_CapaCity(Ah),H31_CC_Dischg_Energy(Wh),H31_CC_Dischg_Time(s),H31_Volt_CC_DChg_00s,H31_Volt_CC_DChg_10s,H31_Rin(ohm)
2,100.9280055461009,4.1982,4.1886,2.5942,2.9253,2.4494000000000002,4.0984,3.701507777777778,13.853528,5440.0,0.0978,4.2001,4.833469333333333,18.587263999999998,8953.0,3513.0,-4.8988000000000005,2.5,4.855391111111111,17.10884088888889,3567.8,4.1083,4.0656,0.008716420347840278
3,101.19651546846826,4.1982,4.1886,2.6038,2.9182,2.4497,4.0993,3.7354613333333333,13.96252,5490.0,0.0978,4.2001,4.861224888888889,18.67083022222222,8932.400000000001,3442.4000000000015,-4.899100000000001,2.4996,4.868308444444445,17.150999111111112,3577.4,4.1102,4.0662,0.008981241452511602
4,101.12233895571408,4.1982,4.1889,2.6001,2.9241,2.4494000000000002,4.0997,3.749079111111111,14.005335111111112,5510.0,0.09670000000000001,4.1998,4.872897333333333,18.705653333333327,8896.2,3386.2000000000007,-4.8988000000000005,2.5,4.864739999999999,17.118234666666666,3574.9,4.1083,4.0646,0.008920551971911366
5,101.00230216032048,4.1982,4.1886,2.5982,2.9287,2.449,4.0993,3.721428888888889,13.910084444444445,5470.0,0.0978,4.1998,4.8666862222222225,18.700693333333334,9056.800000000001,3586.800000000001,-4.899100000000001,2.5,4.858965333333334,17.086657777777777,3570.7000000000003,4.1071,4.0625,0.009103712926864111
6,101.00845505077936,4.1979,4.1886,2.5954,2.9272,2.4482,4.0981,3.714772,13.882214222222224,5460.0,0.0974,4.1998,4.860849333333333,18.67576888888889,9037.0,3577.0,-4.8988000000000005,2.4996,4.8592613333333325,17.09022577777778,3570.9,4.108,4.0621,0.00936964154486805
7,100.98791770019368,4.1982,4.1883,2.5948,2.9268,2.4494000000000002,4.0993,3.7216168888888888,13.907843555555555,5470.0,0.0978,4.1998,4.862008888888888,18.677912888888887,8997.6,3527.6000000000004,-4.8988000000000005,2.4996,4.858273333333334,17.086567111111112,3570.2000000000003,4.108,4.0628,0.00922674940801818
8,101.31515723914816,4.1982,4.1889,2.5992,2.9101,2.449,4.0987,3.728428,13.934435555555556,5480.0,0.0978,4.2001,4.862696888888888,18.67847288888889,8903.5,3423.5,-4.899100000000001,2.4996,4.874015999999999,17.168184888888888,3581.6000000000004,4.1114,4.0665,0.009164948664040365
9,101.3081359227086,4.1985,4.1889,2.6016,2.9098,2.4494000000000002,4.099,3.7490462222222223,13.994935111111111,5510.0,0.0978,4.2001,4.877161777777777,18.71320888888889,8899.5,3389.5,-4.8988000000000005,2.5,4.873678222222222,17.16245511111111,3581.4,4.1111,4.0668,0.009043030946354346
10,101.3062420149848,4.1982,4.1892,2.601,2.9082,2.4497,4.099,3.749042666666666,13.995112888888888,5510.0,0.0978,4.2001,4.876132444444444,18.709057777777776,8890.0,3380.0,-4.899100000000001,2.4996,4.873587111111111,17.164618666666666,3581.2000000000003,4.1127,4.0674,0.009246596313608645
11,100.9289201649529,4.1982,4.1886,2.6029,2.9253,2.4494000000000002,4.099,3.735384888888889,13.941431111111113,5490.0,0.0978,4.1998,4.873943111111111,18.703850666666664,9014.0,3524.0,-4.8988000000000005,2.5,4.855435111111111,17.06947733333333,3568.2000000000003,4.1086,4.0615,0.009614599493753645
12,100.79452662515529,4.1979,4.1883,2.6019,2.929,2.449,4.099,3.707574444444445,13.854955555555556,5450.0,0.0978,4.1998,4.856867555555556,18.66257955555556,9060.400000000001,3610.4000000000015,-4.8988000000000005,2.5,4.848969777777778,17.038592,3563.5,4.1068,4.059,0.009757491630603335
13,100.73746919050966,4.1979,4.1883,2.6004,2.9309,2.4482,4.0981,3.693941333333333,13.806483555555557,5430.0,0.0978,4.1998,4.850864,18.64588088888889,9076.7,3646.7000000000007,-4.8988000000000005,2.5,4.846224888888889,17.022821333333333,3561.5,4.1062,4.059,0.009635012656160718
14,101.15877589260565,4.1982,4.1889,2.5911,2.9067,2.4494000000000002,4.0997,3.7216,13.907127111111112,5470.0,0.0978,4.2001,4.850319555555556,18.62826311111111,8892.800000000001,3422.800000000001,-4.899100000000001,2.4996,4.866492888888889,17.136874666666667,3576.0,4.1117,4.0662,0.009287420138392694
15,101.15666025909952,4.1982,4.1889,2.592,2.9058,2.4497,4.0987,3.742387555555556,13.968262222222222,5500.0,0.0978,4.1998,4.867776,18.67482488888889,8846.400000000001,3346.4000000000015,-4.899100000000001,2.5,4.866391111111111,17.13984177777778,3576.0,4.113,4.0674,0.009307832050784899
16,101.13543001544414,4.1982,4.1892,2.5911,2.9058,2.4497,4.099,3.7422693333333332,13.96784888888889,5500.0,0.0978,4.2001,4.8676173333333335,18.674353777777778,8847.7,3347.7000000000007,-4.899100000000001,2.4996,4.865369777777778,17.138120888888892,3575.3,4.1139,4.0674,0.009491539262313482
17,101.12378941187328,4.1982,4.1892,2.6016,2.9048,2.4497,4.0987,3.742386222222222,13.967101333333334,5500.0,0.0974,4.2001,4.866444444444444,18.66807111111111,8819.0,3319.0,-4.8988000000000005,2.4996,4.8648097777777775,17.141454222222222,3574.7000000000003,4.1148,4.069,0.009349228382460977
18,101.11556708077964,4.1982,4.1892,2.5973,2.9039,2.4497,4.0984,3.742456888888889,13.965595555555556,5500.0,0.0974,4.2001,4.865748444444445,18.66321422222222,8805.800000000001,3305.800000000001,-4.899100000000001,2.5,4.864414222222223,17.142652444444444,3574.3,4.1152,4.0696,0.009307832050784719
19,101.11604748664124,4.1985,4.1892,2.6019,2.9024,2.4501,4.0997,3.749343111111111,13.992612444444443,5510.0,0.0978,4.2001,4.865818222222222,18.66202311111111,8789.7,3279.7000000000007,-4.899100000000001,2.5,4.864437333333333,17.14734933333333,3574.3,4.1158,4.0702,0.009307832050784899
20,101.12619144118156,4.1985,4.1896,2.5976,2.9005,2.4501,4.0993,3.7492804444444445,13.990328,5510.0,0.0978,4.2001,4.866586222222222,18.663020444444445,8782.400000000001,3272.4000000000015,-4.899100000000001,2.5,4.864925333333334,17.152511999999998,3574.6000000000004,4.117,4.0705,0.009491539262313482
21,101.10519216188274,4.1985,4.1896,2.5914,2.8999,2.4501,4.099,3.749308444444445,13.988705777777776,5510.0,0.0978,4.2001,4.8658977777777785,18.658188444444445,8764.1,3254.1000000000004,-4.899100000000001,2.5,4.863915111111111,17.15306311111111,3573.9,4.1164,4.0711,0.009246596313608463
22,101.04700762117706,4.1985,4.1896,2.5917,2.9008,2.4497,4.0993,3.7492457777777775,13.988286222222225,5510.0,0.0978,4.2001,4.864824444444444,18.65366755555556,8765.1,3255.1000000000004,-4.899100000000001,2.5,4.861116,17.140074666666667,3571.9,4.1152,4.0705,0.009124124839256136
23,100.76550826339655,4.1985,4.1892,2.5988,2.916,2.4497,4.0984,3.7424346666666666,13.962656,5500.0,0.0978,4.2001,4.86214,18.645086222222226,8757.300000000001,3257.300000000001,-4.899100000000001,2.4996,4.847573777777778,17.072353777777778,3562.2000000000003,4.1148,4.0671,0.009736482211018319
24,100.689594898681,4.1982,4.1889,2.593,2.9166,2.4494000000000002,4.0984,3.708042,13.849057777777778,5450.0,0.0978,4.2001,4.847194666666666,18.613767111111112,8907.5,3457.5,-4.8988000000000005,2.4996,4.843921777777777,17.05085511111111,3559.6000000000004,4.1124,4.0643,0.009818731117824733
25,100.5954168726484,4.1982,4.1889,2.6007,2.9197,2.449,4.0987,3.7081064444444447,13.847651555555556,5450.0,0.0978,4.2001,4.844077777777778,18.59915377777778,8885.1,3435.1000000000004,-4.8984,2.5,4.839391111111111,17.03272533333333,3556.3,4.1127,4.0637,0.010003266372693201
26,100.52315274476656,4.1985,4.1889,2.5995,2.9225,2.4497,4.0981,3.701244,13.823427555555556,5440.0,0.0978,4.2001,4.841064,18.590807111111108,8893.5,3453.5,-4.8984,2.5,4.835914666666667,17.017295999999998,3553.8,4.1111,4.0637,0.00967662910338081
27,100.77243719409348,4.1985,4.1892,2.6016,2.9061,2.4494000000000002,4.0993,3.7080657777777777,13.856323555555557,5450.0,0.0978,4.2001,4.837985777777778,18.582339555555553,8806.6,3356.6000000000004,-4.8988000000000005,2.4996,4.847907111111111,17.085077333333334,3562.3,4.1142,4.0668,0.009675838980975045
28,100.74901740833788,4.1982,4.1892,2.6026,2.9064,2.4494000000000002,4.0981,3.7219248888888887,13.891784888888889,5470.0,0.0978,4.2001,4.849427555555556,18.60714666666667,8799.2,3329.2000000000007,-4.899100000000001,2.5,4.846780444444445,17.07970488888889,3561.5,4.1139,4.0671,0.009552774999489736
29,100.69523966755548,4.1985,4.1896,2.592,2.9086,2.4494000000000002,4.0984,3.721916888888889,13.893402666666669,5470.0,0.0978,4.2001,4.847893777777777,18.60244622222222,8798.2,3328.2000000000007,-4.8988000000000005,2.5,4.844193333333334,17.072771555555555,3559.5,4.1145,4.0674,0.009614599493753465
30,100.45434384365896,4.1982,4.1886,2.5911,2.9194,2.4494000000000002,4.0987,3.7012888888888886,13.822258666666668,5440.0,0.0978,4.2001,4.844037777777777,18.602357333333334,8936.400000000001,3496.4000000000015,-4.899100000000001,2.5,4.832604444444444,17.002609777777778,3551.3,4.1096,4.0615,0.009818129860586779
31,100.34431242419171,4.1982,4.1889,2.5992,2.925,2.4494000000000002,4.0997,3.6944391111111115,13.804636444444444,5430.0,0.0978,4.2001,4.834733333333333,18.574677333333334,8909.2,3479.2000000000007,-4.899100000000001,2.5,4.827311111111111,16.987562666666665,3547.4,4.1124,4.0621,0.010267191933212223
32,100.36450794752972,4.1982,4.1889,2.5917,2.921,2.4494000000000002,4.0987,3.687620888888889,13.778316444444444,5420.0,0.0978,4.2001,4.827991111111111,18.548288,8894.900000000001,3474.9000000000015,-4.899100000000001,2.5,4.828282666666667,16.993310222222224,3548.1000000000004,4.1124,4.0621,0.010267191933212223
33,100.57538764364716,4.1985,4.1892,2.5954,2.9073,2.4494000000000002,4.0984,3.680878888888889,13.752526222222224,5410.0,0.0978,4.2004,4.831007111111111,18.56371733333333,8940.6,3530.6000000000004,-4.899100000000001,2.5,4.838427555555556,17.04322488888889,3555.4,4.1114,4.064,0.009675246473842065
34,100.50644940249984,4.1985,4.1892,2.6038,2.9107,2.4501,4.0987,3.71535,13.871283555555555,5460.0,0.097,4.2001,4.841087111111111,18.57940088888889,8791.5,3331.5,-4.899100000000001,2.5,4.835111111111111,17.03666666666667,3552.9,4.1139,4.0662,0.009736482211018319
35,100.48925641579716,4.1985,4.1892,2.5964,2.9104,2.4494000000000002,4.0987,3.708361333333333,13.847190222222222,5450.0,0.0978,4.2001,4.835636,18.561909333333332,8799.7,3349.7000000000007,-4.899100000000001,2.5,4.834283999999999,17.035322666666666,3552.3,4.1142,4.0665,0.0097364822110185
36,100.20270355789503,4.1985,4.1886,2.6016,2.9244,2.4494000000000002,4.0993,3.7014839999999998,13.819144888888887,5440.0,0.0978,4.2001,4.833262666666666,18.553400888888888,8894.1,3454.1000000000004,-4.8988000000000005,2.4996,4.8204986666666665,16.958974222222224,3542.4,4.1099,4.06,0.010186168041152946
37,100.19409320668235,4.1982,4.1889,2.6029,2.9241,2.4494000000000002,4.0987,3.6807944444444436,13.753645333333333,5410.0,0.0978,4.2001,4.823194666666667,18.532286222222222,8899.1,3489.1000000000004,-4.8988000000000005,2.5,4.820084444444444,16.96515377777778,3542.1000000000004,4.1121,4.0621,0.010206581203560019
38,100.173075450235,4.1985,4.1889,2.5995,2.9228,2.449,4.0993,3.680817777777778,13.755462222222222,5410.0,0.0978,4.2001,4.8217711111111115,18.52820266666667,8904.2,3494.2000000000007,-4.8988000000000005,2.5,4.819073333333334,16.96069511111111,3541.3,4.1108,4.0618,0.01000244957948893
39,100.1836166634686,4.1982,4.1886,2.5936,2.92,2.4497,4.0993,3.6808666666666667,13.754887111111112,5410.0,0.0978,4.1998,4.819365333333333,18.51738133333333,8902.900000000001,3492.9000000000015,-4.899100000000001,2.5,4.819580444444445,16.948497777777778,3541.7000000000003,4.1108,4.0587,0.01063460635626957
40,100.30669294979457,4.1985,4.1892,2.6016,2.9132,2.4494000000000002,4.099,3.6947097777777778,13.802786666666668,5430.0,0.0978,4.2001,4.823267555555555,18.522904888888892,8796.900000000001,3366.9000000000015,-4.899100000000001,2.5,4.825501333333333,17.006414222222222,3545.8,4.1127,4.0652,0.00969565838623427
41,100.2696739827244,4.1985,4.1892,2.5985,2.9138,2.4497,4.0981,3.6947142222222222,13.797892444444443,5430.0,0.0978,4.2001,4.827026222222222,18.533642666666665,8810.1,3380.1000000000004,-4.8988000000000005,2.5,4.823720444444445,16.994663111111112,3544.6000000000004,4.1124,4.0649,0.009696252143382118
42,99.97148052125144,4.1982,4.1889,2.5985,2.9312,2.4497,4.0987,3.6947286666666668,13.798645333333333,5430.0,0.0978,4.2001,4.825053333333333,18.526188444444443,8753.2,3323.2000000000007,-4.8988000000000005,2.5,4.809375111111112,16.92442488888889,3534.2000000000003,4.1111,4.0625,0.009920796929860459
43,100.168853421797,4.1982,4.1886,2.6026,2.9151,2.4497,4.099,3.6672040000000004,13.710280000000001,5390.0,0.0978,4.2001,4.808268888888889,18.483292444444444,8872.7,3482.7000000000007,-4.899100000000001,2.4996,4.8188702222222215,16.96545777777778,3541.2000000000003,4.1099,4.0603,0.010124308546467689
44,100.1172467459663,4.1982,4.1886,2.6029,2.9166,2.4494000000000002,4.099,3.6808386666666664,13.752229333333332,5410.0,0.0978,4.2001,4.819015555555556,18.513251555555556,8883.2,3473.2000000000007,-4.899100000000001,2.4996,4.816387555555556,16.955498666666667,3539.4,4.1108,4.06,0.010369251495172708
45,100.03749937293178,4.1982,4.1886,2.6038,2.92,2.449,4.0993,3.680804,13.753964444444444,5410.0,0.0974,4.2001,4.818415111111111,18.512700444444445,8885.5,3475.5,-4.8988000000000005,2.5,4.812551111111111,16.94058311111111,3536.6000000000004,4.1105,4.06,0.010308647015595744
46,100.36786154998704,4.1982,4.1892,2.5923,2.8989,2.4494000000000002,4.0987,3.680746888888889,13.75790933333333,5410.0,0.097,4.2001,4.815457333333334,18.50384711111111,8790.2,3380.2000000000007,-4.899100000000001,2.4996,4.828444,17.025443555555555,3548.0,4.1148,4.0649,0.010185544283643945
47,100.31263335304536,4.1985,4.1892,2.6019,2.902,2.4494000000000002,4.0997,3.7084013333333328,13.841471111111112,5450.0,0.0978,4.2001,4.82928888888889,18.529589333333334,8770.6,3320.6000000000004,-4.899100000000001,2.4996,4.825787111111111,17.013438222222224,3546.1000000000004,4.1139,4.0649,0.010001837072115362
48,100.35124135488864,4.1982,4.1889,2.6013,2.8986,2.4497,4.0984,3.701519555555556,13.817953777777781,5440.0,0.0978,4.2001,4.826901333333333,18.524464,8761.5,3321.5,-4.899100000000001,2.5,4.827644444444444,17.020250666666666,3547.4,4.1136,4.0649,0.009940601334939108
49,99.9079653231963,4.1982,4.1883,2.5985,2.9219,2.4494000000000002,4.0981,3.680914666666667,13.74402488888889,5410.0,0.0978,4.2001,4.826001777777778,18.533792000000002,8914.1,3504.1000000000004,-4.8988000000000005,2.5,4.806319555555556,16.912113777777776,3532.0,4.1083,4.0578,0.010308647015595562
50,99.84140139563446,4.1982,4.1886,2.6023,2.9247,2.4494000000000002,4.0981,3.660395111111111,13.679400888888889,5380.0,0.0978,4.2001,4.807264888888889,18.476750222222222,8918.2,3538.2000000000007,-4.8988000000000005,2.4996,4.803117333333334,16.898931555555556,3529.7000000000003,4.108,4.0575,0.010308647015595562
51,99.80285806381104,4.1982,4.1886,2.5992,2.9256,2.449,4.099,3.660287555555556,13.682378666666667,5380.0,0.0978,4.1998,4.804494222222223,18.46874488888889,8917.300000000001,3537.300000000001,-4.8988000000000005,2.4996,4.801263111111111,16.891455999999998,3528.4,4.1093,4.0569,0.010696497101331028
52,100.02464851613252,4.1982,4.1883,2.6019,2.9101,2.4494000000000002,4.099,3.6533902222222223,13.657523555555555,5370.0,0.0978,4.2001,4.802773333333334,18.465765333333334,8940.300000000001,3570.300000000001,-4.899100000000001,2.4996,4.811932888888888,16.94670222222222,3536.1000000000004,4.1093,4.0593,0.010205956196035969
53,100.10994827229888,4.1982,4.1889,2.5988,2.9055,2.4494000000000002,4.0987,3.6877522222222225,13.773071111111111,5420.0,0.0974,4.2001,4.814994666666666,18.48751822222222,8759.6,3339.6000000000004,-4.8988000000000005,2.5,4.816036444444445,16.97528711111111,3539.0,4.1117,4.0634,0.00985955744263906
54,100.1031486816416,4.1985,4.1889,2.5948,2.9045,2.4494000000000002,4.0984,3.687809111111111,13.770587555555556,5420.0,0.0978,4.2001,4.817357333333334,18.49472355555556,8781.2,3361.2000000000007,-4.8999,2.4996,4.815709333333333,16.976104888888887,3538.7000000000003,4.1117,4.0634,0.00985734402742918
55,99.75450336612072,4.1982,4.1889,2.5945,2.9259,2.4497,4.0993,3.694726888888889,13.797449777777778,5430.0,0.0978,4.2001,4.816337333333333,18.48842311111111,8740.0,3310.0,-4.8984,2.5,4.798936888888888,16.891893333333332,3526.5,4.1108,4.0606,0.010248244324677497
56,99.56096447389416,4.1982,4.1883,2.5951,2.9318,2.4494000000000002,4.0987,3.646766222222222,13.633341333333334,5360.0,0.0978,4.1998,4.796230222222222,18.441891555555557,8946.900000000001,3586.9000000000015,-4.8988000000000005,2.5,4.789626222222222,16.84336,3519.8,4.108,4.055,0.010818976075773645
57,99.51178754309448,4.1982,4.188,2.5976,2.933,2.4494000000000002,4.0997,3.639870222222222,13.612736888888888,5350.0,0.0978,4.2001,4.789919111111112,18.424113777777777,8964.7,3614.7000000000007,-4.8984,2.5,4.787260444444444,16.831969777777775,3518.1000000000004,4.108,4.0538,0.011064837497958478
58,99.8417432228822,4.1982,4.1886,2.6019,2.9123,2.4494000000000002,4.0984,3.6330431111111112,13.587716444444444,5340.0,0.0978,4.1998,4.789722222222222,18.42619555555556,8891.300000000001,3551.300000000001,-4.899100000000001,2.5,4.803133777777778,16.91724088888889,3529.6000000000004,4.1093,4.059,0.010267191933212223
59,99.99019787270744,4.1985,4.1892,2.6013,2.9045,2.4494000000000002,4.0997,3.681074444444445,13.751848,5410.0,0.0978,4.2001,4.806572888888889,18.459418666666668,8772.0,3362.0,-4.899100000000001,2.5,4.810275555555556,16.963546666666666,3534.6000000000004,4.1124,4.0643,0.009818129860586599
60,99.9262207459391,4.1982,4.1889,2.6004,2.907,2.4494000000000002,4.0984,3.680948444444444,13.745194666666666,5410.0,0.0978,4.2001,4.810368444444444,18.46878933333333,8775.7,3365.7000000000007,-4.8988000000000005,2.4996,4.807197777777778,16.944060444444442,3532.5,4.1121,4.0628,0.010063689066710148
61,99.96641778255557,4.1985,4.1889,2.5985,2.9027,2.4497,4.099,3.680911111111111,13.747533333333333,5410.0,0.0978,4.2001,4.80797688888889,18.461454222222223,8759.1,3349.1000000000004,-4.899100000000001,2.5,4.809131555555556,16.960161777777778,3533.7000000000003,4.1145,4.0643,0.010246780020820018
62,99.9913157401932,4.1982,4.1892,2.5942,2.9002,2.4501,4.0984,3.6880306666666667,13.768415999999998,5420.0,0.0978,4.2001,4.811055111111111,18.464787555555553,8710.9,3290.8999999999996,-4.8999,2.5,4.810329333333333,16.971717333333334,3534.5,4.1142,4.0656,0.00991856976673002
63,99.9945954340564,4.1985,4.1896,2.597,2.9002,2.449,4.0997,3.694879111111111,13.793841777777777,5430.0,0.0974,4.2001,4.811876,18.46534755555556,8717.9,3287.8999999999996,-4.8999,2.5,4.8104871111111125,16.972865777777777,3534.6000000000004,4.1142,4.0662,0.009796118288128338
64,99.9765802142444,4.1985,4.1892,2.5902,2.8999,2.4494000000000002,4.0997,3.694967777777778,13.794136888888888,5430.0,0.0974,4.2001,4.811698222222223,18.464510222222223,8698.4,3268.3999999999996,-4.8999,2.4996,4.809620444444445,16.970652444444443,3533.9,4.1158,4.0659,0.010183881303700088
65,99.9739841748766,4.1985,4.1896,2.5945,2.8993,2.4497,4.0997,3.6950146666666663,13.793928,5430.0,0.0974,4.2001,4.810491555555555,18.459068444444444,8690.300000000001,3260.300000000001,-4.8999,2.5,4.809495555555555,16.972896000000002,3533.8,4.1155,4.0662,0.010061429825098406
66,99.92523221849304,4.1985,4.1892,2.5926,2.8999,2.4494000000000002,4.0981,3.688217777777778,13.765376,5420.0,0.0978,4.2001,4.809551111111111,18.454544000000002,8694.7,3274.7000000000007,-4.8999,2.4996,4.807150222222224,16.961633777777777,3532.2000000000003,4.1142,4.0656,0.00991856976673002
67,99.90206187424248,4.1985,4.1892,2.6013,2.9005,2.4494000000000002,4.099,3.688059777777778,13.768602666666668,5420.0,0.0978,4.2001,4.807795111111113,18.45138488888889,8703.7,3283.7000000000007,-4.899100000000001,2.4996,4.806035555555555,16.95599822222222,3531.4,4.113,4.0649,0.009818129860586779
68,99.47427893158846,4.1982,4.1886,2.5979,2.9231,2.4494000000000002,4.0993,3.667502,13.692205333333332,5390.0,0.0978,4.2001,4.80474888888889,18.449498666666663,8888.800000000001,3498.800000000001,-4.899100000000001,2.5,4.785456,16.843681777777775,3516.6000000000004,4.109,4.0572,0.010573370619093315
69,99.4516351860709,4.1985,4.1886,2.6023,2.9228,2.4494000000000002,4.0987,3.646908666666666,13.631533333333334,5360.0,0.0978,4.2001,4.786186222222223,18.397022222222226,8820.900000000001,3460.9000000000015,-4.8988000000000005,2.4996,4.784366666666667,16.84957866666667,3515.8,4.1093,4.0581,0.010451539152445614
70,99.47449141879648,4.1982,4.1883,2.6023,2.9203,2.4494000000000002,4.0993,3.6468657777777778,13.633138666666666,5360.0,0.0978,4.2001,4.7853871111111115,18.39574222222222,8838.300000000001,3478.300000000001,-4.8988000000000005,2.5,4.785466222222222,16.852202666666667,3516.6000000000004,4.1114,4.0575,0.01100269453743766
71,99.55629899389156,4.1982,4.1883,2.5942,2.912,2.4497,4.0984,3.640070888888889,13.604923555555555,5350.0,0.0978,4.2001,4.7852911111111105,18.395436444444442,8888.400000000001,3538.4000000000015,-4.899100000000001,2.5,4.789401777777778,16.864316444444444,3519.4,4.1093,4.0544,0.011206139903247524
72,99.68198979673382,4.1985,4.1892,2.6013,2.9061,2.4497,4.099,3.6677071111111115,13.701675555555555,5390.0,0.0978,4.2001,4.7927831111111105,18.40711466666667,8722.800000000001,3332.800000000001,-4.899100000000001,2.4996,4.795448444444444,16.91272533333333,3523.7000000000003,4.1145,4.0634,0.010430487232348781
73,99.6751070589082,4.1985,4.1892,2.5942,2.9058,2.4497,4.0981,3.6675822222222223,13.69648711111111,5390.0,0.0978,4.2001,4.797101777777778,18.420371555555562,8762.300000000001,3372.300000000001,-4.899100000000001,2.5,4.795117333333334,16.909635555555557,3523.5,4.1139,4.0625,0.010491722969525037
74,99.30713464603004,4.1982,4.1889,2.5995,2.9265,2.4494000000000002,4.0981,3.667619111111111,13.696775111111112,5390.0,0.0978,4.2001,4.794173777777778,18.408101333333327,8747.2,3357.2000000000007,-4.899100000000001,2.5,4.777415111111112,16.817916444444442,3510.7000000000003,4.1093,4.0572,0.01063460635626957
75,99.32256306504851,4.1982,4.1883,2.5902,2.921,2.4497,4.0984,3.6332957777777777,13.584818666666665,5340.0,0.0978,4.2001,4.776466222222222,18.36663288888889,8839.400000000001,3499.4000000000015,-4.8988000000000005,2.4996,4.778157333333334,16.81947733333333,3511.3,4.1093,4.0556,0.010961868212623516
76,99.34477259757574,4.1982,4.1886,2.6007,2.9185,2.4494000000000002,4.0981,3.633194444444444,13.580204444444444,5340.0,0.0978,4.2001,4.778307555555555,18.37000888888889,8860.2,3520.2000000000007,-4.899100000000001,2.5,4.779225777777778,16.836428444444447,3512.0,4.1099,4.0566,0.010879549304974225
77,99.21485976629548,4.1982,4.1886,2.6026,2.9262,2.449,4.0997,3.6399946666666665,13.606528888888889,5350.0,0.0978,4.2001,4.779186222222223,18.37207822222222,8849.2,3499.2000000000007,-4.899100000000001,2.5,4.772976,16.803077333333334,3507.5,4.1096,4.0559,0.010961196954542686
78,99.4040010971731,4.1982,4.1886,2.5917,2.9135,2.4494000000000002,4.0997,3.6468886666666664,13.639448,5360.0,0.0978,4.2001,4.774969333333334,18.357936000000002,8720.2,3360.2000000000007,-4.8999,2.4996,4.782075111111111,16.856350222222222,3513.8,4.1108,4.0597,0.01042878426090327
79,99.37343065493825,4.1982,4.1886,2.5905,2.9148,2.4497,4.0993,3.653994222222222,13.651871111111111,5370.0,0.0978,4.2001,4.783599555555557,18.376684444444443,8756.4,3386.3999999999996,-4.8988000000000005,2.5,4.780604444444444,16.851168,3512.8,4.1127,4.0606,0.01063525761410963
80,99.28186714542193,4.1982,4.1889,2.6004,2.92,2.4494000000000002,4.0997,3.653922,13.65324888888889,5370.0,0.0978,4.2001,4.781342666666666,18.368976,8743.9,3373.8999999999996,-4.899100000000001,2.4996,4.776199555555556,16.84044088888889,3509.5,4.1105,4.0612,0.010063072809291435
81,99.03084584413362,4.1982,4.1883,2.5951,2.9318,2.449,4.0993,3.626570888888889,13.557129777777778,5330.0,0.0978,4.2001,4.773348888888889,18.354654222222223,8909.2,3579.2000000000007,-4.8984,2.5,4.764123555555556,16.76200177777778,3501.0,4.109,4.0528,0.011473134084598968
82,99.06364278276575,4.1982,4.1883,2.5988,2.9281,2.4494000000000002,4.0993,3.6196055555555553,13.538362666666666,5320.0,0.0978,4.2001,4.764344444444445,18.32712888888889,8864.400000000001,3544.4000000000015,-4.8988000000000005,2.4996,4.765701333333333,16.773898666666668,3502.1000000000004,4.109,4.0547,0.011084347187066131
83,99.05341568105707,4.1982,4.1883,2.5973,2.9281,2.4497,4.0987,3.619679111111111,13.53616888888889,5320.0,0.0978,4.1998,4.766072888888889,18.331777777777777,8859.7,3539.7000000000007,-4.899100000000001,2.5,4.765209333333333,16.773283555555555,3501.8,4.1105,4.0547,0.011389847114776105
84,99.24940279546324,4.1982,4.1886,2.5964,2.9141,2.4494000000000002,4.0987,3.6127186666666664,13.50993688888889,5310.0,0.0978,4.2001,4.765677777777778,18.333157333333332,8892.800000000001,3582.800000000001,-4.899100000000001,2.5,4.7746377777777775,16.820892444444446,3508.5,4.109,4.0572,0.010573370619093315
85,99.27574197068584,4.1985,4.1886,2.5982,2.9126,2.4494000000000002,4.0987,3.647212888888889,13.627138666666665,5360.0,0.0978,4.2001,4.7759160000000005,18.347905777777775,8729.7,3369.7000000000007,-4.899100000000001,2.5,4.775904888888889,16.836192,3509.4,4.1099,4.0597,0.010246780020820018
86,99.26689141654228,4.1982,4.1886,2.6013,2.912,2.4494000000000002,4.0993,3.6470664444444445,13.627720888888888,5360.0,0.0978,4.2001,4.775624,18.348144,8745.300000000001,3385.300000000001,-4.899100000000001,2.4996,4.775479111111111,16.835448888888887,3509.1000000000004,4.1102,4.0597,0.010308015757996272
87,98.87234886408496,4.1982,4.188,2.5911,2.934,2.4494000000000002,4.0981,3.633477333333333,13.572270222222219,5340.0,0.0978,4.1998,4.773522222222222,18.341109333333335,8869.800000000001,3529.800000000001,-4.8988000000000005,2.5,4.756498666666666,16.73117333333333,3495.4,4.1074,4.0522,0.011268065648730329
88,98.93334193136644,4.1982,4.1883,2.6023,2.9296,2.449,4.099,3.612823111111111,13.51423111111111,5310.0,0.0978,4.1998,4.757877777777778,18.304288,8862.900000000001,3552.9000000000015,-4.8988000000000005,2.4996,4.759432888888888,16.750545777777777,3497.5,4.1077,4.0538,0.011002694537437841
89,98.872561351293,4.1982,4.188,2.597,2.9315,2.4494000000000002,4.0993,3.612898,13.513400888888889,5310.0,0.0978,4.2001,4.759420444444444,18.30980444444445,8872.0,3562.0,-4.8988000000000005,2.4996,4.756508888888889,16.736979555555553,3495.4,4.1068,4.0522,0.011145586674287531
90,98.82928786944711,4.1982,4.188,2.6019,2.9321,2.4494000000000002,4.0984,3.606036666666667,13.487434666666665,5300.0,0.0978,4.2001,4.756257333333333,18.299008,8880.2,3580.2000000000007,-4.8988000000000005,2.5,4.754427111111111,16.718597333333335,3493.9,4.1062,4.0504,0.011390544623173127
91,99.10195515023264,4.1985,4.1886,2.5889,2.9148,2.4497,4.0987,3.619855111111111,13.538056888888889,5320.0,0.0978,4.2001,4.756688444444444,18.293107555555554,8744.9,3424.8999999999996,-4.899100000000001,2.4996,4.767544444444445,16.803706666666667,3503.2000000000003,4.1108,4.0578,0.010818313567798152
92,99.11936986271756,4.1982,4.1886,2.6013,2.9135,2.4494000000000002,4.0984,3.6334335555555555,13.577893333333332,5340.0,0.0978,4.2001,4.767727111111111,18.32211555555556,8754.2,3414.2000000000007,-4.899100000000001,2.5,4.768382222222224,16.808065777777777,3503.9,4.1096,4.0584,0.010450899144740988
93,98.79264768392176,4.1982,4.1889,2.5911,2.9358,2.4494000000000002,4.0993,3.6402231111111107,13.603726222222221,5350.0,0.0978,4.2001,4.769203555555555,18.326028444444443,8755.7,3405.7000000000007,-4.8988000000000005,2.5,4.752664444444445,16.737386666666666,3492.5,4.1105,4.0587,0.01057401812688823
94,98.77734860494296,4.1982,4.188,2.6023,2.9318,2.4494000000000002,4.0993,3.5991002222222224,13.467036444444444,5290.0,0.0978,4.2001,4.749424444444445,18.279452444444445,8891.900000000001,3601.9000000000015,-4.899100000000001,2.5,4.751928444444444,16.72331555555556,3492.0,4.1077,4.0522,0.011328611377600032
95,98.7452999908261,4.1982,4.188,2.597,2.9318,2.4494000000000002,4.0997,3.6060079999999997,13.489875555555557,5300.0,0.0974,4.2001,4.7521555555555555,18.284787555555553,8879.7,3579.7000000000007,-4.899100000000001,2.5,4.7503866666666665,16.71579022222222,3490.9,4.1065,4.0516,0.011206139903247524
96,98.73354852436412,4.1979,4.188,2.5923,2.9315,2.4494000000000002,4.0997,3.606035333333333,13.49041066666667,5300.0,0.0974,4.1998,4.750909333333333,18.27983822222222,8856.400000000001,3556.4000000000015,-4.8984,2.4996,4.749821333333333,16.71445688888889,3490.5,4.1055,4.0516,0.01100359300996254
97,99.04069416429752,4.1985,4.1886,2.5889,2.9129,2.4497,4.0993,3.6059684444444438,13.493857777777775,5300.0,0.0978,4.2001,4.751670666666667,18.286593777777775,8817.800000000001,3517.800000000001,-4.899100000000001,2.5,4.764597333333334,16.792458666666665,3501.1000000000004,4.1102,4.0566,0.01094078504215048
98,99.04326248794251,4.1982,4.1886,2.5976,2.912,2.4494000000000002,4.099,3.633534222222222,13.576572444444444,5340.0,0.0978,4.2001,4.764493333333333,18.306991999999997,8751.7,3411.7000000000007,-4.899100000000001,2.5,4.764720888888889,16.795994666666665,3501.3,4.1099,4.0575,0.010695842093445642
99,98.96745074754386,4.1982,4.1883,2.5976,2.9151,2.4497,4.0987,3.633431111111111,13.57790311111111,5340.0,0.0978,4.2001,4.7654613333333335,18.312753777777775,8734.1,3394.1000000000004,-4.899100000000001,2.5,4.761073777777778,16.785251555555554,3498.6000000000004,4.1108,4.0578,0.010818313567798152
100,98.62206664873769,4.1979,4.188,2.5926,2.9343,2.4494000000000002,4.099,3.626676,13.551477333333334,5330.0,0.0978,4.1998,4.758358222222222,18.28519822222222,8835.900000000001,3505.9000000000015,-4.8984,2.4996,4.744458222222224,16.689424,3486.6000000000004,4.1093,4.0507,0.01196308998856774
101,98.49559980565736,4.1979,4.1877,2.592,2.9408,2.449,4.0984,3.585362,13.415281777777778,5270.0,0.0978,4.1998,4.744470666666667,18.26424711111111,8952.300000000001,3682.300000000001,-4.8984,2.4996,4.738374222222222,16.657008,3482.2000000000003,4.1062,4.0473,0.012024334476563857
102,98.40711274137048,4.1979,4.1874,2.592,2.943,2.449,4.099,3.578478,13.394752,5260.0,0.0978,4.1995,4.737535111111112,18.24384533333333,8967.1,3707.1000000000004,-4.8988000000000005,2.5,4.734117333333334,16.638988444444443,3479.1000000000004,4.1024,4.0463,0.011451784110394525
103,98.84101162018634,4.1979,4.188,2.5889,2.9172,2.4494000000000002,4.0981,3.585357555555556,13.421875555555557,5270.0,0.0978,4.1998,4.737206666666667,18.24000711111111,8828.0,3558.0,-4.8999,2.4996,4.754991111111112,16.75153777777778,3494.1000000000004,4.1086,4.0544,0.011061450233678199
104,98.90248509332946,4.1982,4.1886,2.5954,2.9138,2.4497,4.0997,3.626722222222222,13.556513777777779,5330.0,0.0978,4.1998,4.757384,18.285895111111117,8742.800000000001,3412.800000000001,-4.899100000000001,2.5,4.757948444444445,16.77162311111111,3496.3,4.1127,4.0575,0.011267375640423778
105,98.89570397982077,4.1982,4.1883,2.601,2.9138,2.4494000000000002,4.0997,3.6266455555555552,13.555643555555557,5330.0,0.0978,4.2001,4.758584888888889,18.290467555555555,8772.0,3442.0,-4.899100000000001,2.5,4.757622222222222,16.767984000000002,3496.1000000000004,4.1111,4.0566,0.011124492253679244
106,98.911511180384,4.1982,4.1886,2.6004,2.9117,2.4497,4.0997,3.6266686666666663,13.555849777777775,5330.0,0.0974,4.1998,4.758764,18.2912,8748.1,3418.1000000000004,-4.8999,2.4996,4.758382666666666,16.77738488888889,3496.4,4.1093,4.0581,0.010449192840670337
107,98.9132387937711,4.1982,4.1886,2.6004,2.911,2.4497,4.0981,3.626802,13.551655111111112,5330.0,0.0974,4.2001,4.759319555555556,18.288188444444444,8722.6,3392.6000000000004,-4.899100000000001,2.5,4.7584657777777775,16.780273777777776,3496.5,4.1096,4.0584,0.010450899144740988
108,98.93257512970266,4.1982,4.1886,2.593,2.9086,2.4494000000000002,4.0993,3.6336824444444447,13.578448888888888,5340.0,0.0978,4.2001,4.7596791111111125,18.287980444444447,8705.300000000001,3365.300000000001,-4.8999,2.4996,4.759396,16.788549333333332,3497.1000000000004,4.1111,4.0593,0.010571644319271836
109,98.93677868099212,4.1982,4.1889,2.6001,2.9076,2.4497,4.0987,3.6336613333333334,13.575292444444443,5340.0,0.0978,4.2001,4.760017333333333,18.28595733333333,8692.9,3352.8999999999996,-4.899100000000001,2.5,4.7595982222222215,16.792638222222223,3497.2000000000003,4.1117,4.06,0.01055295870670129
110,98.92783574110597,4.1982,4.1889,2.6004,2.9061,2.4497,4.0981,3.6337379999999997,13.57435911111111,5340.0,0.0978,4.2001,4.759587111111111,18.282748444444444,8668.6,3328.6000000000004,-4.899100000000001,2.5,4.759168,16.793114666666668,3496.8,4.1117,4.0606,0.010430487232348781
111,98.92438975290602,4.1982,4.1886,2.5998,2.9048,2.4497,4.0978,3.633767111111111,13.572968000000001,5340.0,0.097,4.2001,4.759031111111112,18.27871111111111,8657.2,3317.2000000000007,-4.8999,2.5,4.759002222222223,16.793651555555556,3496.8,4.1102,4.06,0.010245107043000927
112,98.825342998237,4.1982,4.1886,2.6001,2.9107,2.4497,4.0987,3.633693555555556,13.574213333333331,5340.0,0.0978,4.2001,4.759015111111111,18.28050488888889,8681.4,3341.3999999999996,-4.899100000000001,2.4996,4.754237333333333,16.77121422222222,3493.3,4.1105,4.0593,0.010450899144740806
113,98.47702103281532,4.1982,4.188,2.6004,2.9293,2.449,4.0993,3.606175555555556,13.479791111111112,5300.0,0.0978,4.1998,4.75258,18.27570133333333,8893.400000000001,3593.4000000000015,-4.8988000000000005,2.4996,4.7374804444444445,16.669248,3481.4,4.1052,4.0491,0.011451784110394344
114,98.41267436307652,4.1982,4.1883,2.5899,2.9337,2.4497,4.099,3.592519555555556,13.439143111111111,5280.0,0.0978,4.2001,4.739706666666667,18.23824355555556,8848.0,3568.0,-4.899100000000001,2.5,4.734384888888889,16.66228622222222,3479.1000000000004,4.1052,4.0507,0.011124492253679244
115,98.39452980322484,4.1982,4.1883,2.5899,2.9337,2.4494000000000002,4.099,3.585659111111111,13.41624888888889,5270.0,0.0978,4.2001,4.735520888888889,18.226540444444442,8863.2,3593.2000000000007,-4.8988000000000005,2.5,4.733511999999999,16.662442666666667,3478.4,4.109,4.0519,0.011655915734465613
116,98.61222756714804,4.1982,4.188,2.5954,2.9169,2.4494000000000002,4.099,3.578786666666667,13.391507555555556,5260.0,0.0978,4.1998,4.734656,18.22729955555556,8919.1,3659.1000000000004,-4.899100000000001,2.5,4.743984888888889,16.714318222222225,3486.0,4.1105,4.0525,0.011838909187401731
117,98.69387808648064,4.1982,4.1886,2.5954,2.9126,2.4497,4.0984,3.613134666666667,13.505683555555555,5310.0,0.0978,4.1998,4.746495111111111,18.245944888888886,8720.7,3410.7000000000007,-4.8999,2.5,4.747912888888889,16.741349333333332,3488.8,4.1114,4.0562,0.011265536031347608
118,98.68329068037572,4.1982,4.1886,2.5951,2.9123,2.4497,4.0993,3.619857333333333,13.530123555555555,5320.0,0.097,4.2001,4.749217777777778,18.253962666666663,8734.0,3414.0,-4.8988000000000005,2.5,4.747403555555556,16.740410666666666,3488.5,4.109,4.0566,0.010696497101330847
119,98.24467089011168,4.1979,4.1877,2.5967,2.9377,2.449,4.0984,3.606313555555556,13.476045333333332,5300.0,0.0978,4.1998,4.746032888888889,18.24351111111111,8852.400000000001,3552.4000000000015,-4.8988000000000005,2.4996,4.726302666666666,16.626359111111114,3473.2000000000003,4.1077,4.0488,0.012023352657793826
120,98.2856439669662,4.1982,4.1877,2.5982,2.9327,2.449,4.0997,3.578735333333333,13.394733333333333,5260.0,0.0974,4.1998,4.726644444444444,18.19706488888889,8874.300000000001,3614.300000000001,-4.8988000000000005,2.5,4.728273777777778,16.639180444444445,3474.6000000000004,4.1046,4.0485,0.011451784110394344
121,98.2595265175259,4.1979,4.188,2.6001,2.9334,2.449,4.0987,3.5787742222222225,13.392928,5260.0,0.0978,4.1998,4.729024444444445,18.20483555555556,8870.1,3610.1000000000004,-4.8988000000000005,2.5,4.727017333333333,16.635488000000002,3473.7000000000003,4.109,4.0485,0.012349963256307711
122,98.15768047485533,4.1982,4.1877,2.5998,2.9371,2.4494000000000002,4.0997,3.5787833333333334,13.392792,5260.0,0.0974,4.2001,4.726238222222222,18.19334933333333,8882.5,3622.5,-4.8988000000000005,2.4996,4.722117777777777,16.59876622222222,3470.2000000000003,4.1049,4.0454,0.012145831632236441
123,98.5335980615993,4.1982,4.1886,2.5911,2.9148,2.4497,4.0987,3.585690222222222,13.417728888888888,5270.0,0.0978,4.2001,4.7263573333333335,18.188924444444446,8753.9,3483.8999999999996,-4.899100000000001,2.5,4.740202222222222,16.712309333333334,3483.1000000000004,4.108,4.055,0.010818313567798152
124,98.51050162594288,4.1982,4.1883,2.6007,2.9154,2.4494000000000002,4.0987,3.6061531111111114,13.48141777777778,5300.0,0.0978,4.1998,4.741317777777778,18.229530666666665,8754.2,3454.2000000000007,-4.8988000000000005,2.5,4.739091111111111,16.705034666666666,3482.4,4.1071,4.0544,0.010757736588552246
125,98.13900931627067,4.1985,4.1886,2.5926,2.9408,2.4494000000000002,4.099,3.606186444444445,13.481992888888888,5300.0,0.0974,4.2001,4.740377333333333,18.226056888888888,8753.1,3453.1000000000004,-4.8984,2.5,4.721219555555556,16.622383999999997,3469.4,4.1083,4.0553,0.010819859545974184
126,98.11958983317076,4.1982,4.1877,2.5892,2.9355,2.4494000000000002,4.0993,3.565082,13.347216,5240.0,0.0978,4.1998,4.719225777777778,18.175712,8905.0,3665.0,-4.8988000000000005,2.4996,4.720285333333333,16.606762666666665,3468.8,4.1034,4.0466,0.011594676247244215
127,98.02705627335686,4.1982,4.1877,2.5985,2.9411,2.4494000000000002,4.0997,3.571862222222222,13.369836444444443,5250.0,0.0978,4.1998,4.721823111111111,18.180840888888888,8889.7,3639.7000000000007,-4.8988000000000005,2.5,4.715833777777778,16.58831288888889,3465.5,4.1071,4.0476,0.012145831632236441
128,98.02058927137304,4.1982,4.1877,2.6026,2.9396,2.4494000000000002,4.0997,3.565109777777778,13.346593777777779,5240.0,0.0978,4.1998,4.715928888888889,18.16120355555556,8870.1,3630.1000000000004,-4.8988000000000005,2.5,4.715522666666667,16.587541333333334,3465.3,4.1034,4.0466,0.011594676247244215
129,98.27666407278298,4.1982,4.188,2.601,2.9231,2.449,4.0984,3.558217333333333,13.322414222222221,5230.0,0.0978,4.1998,4.718859999999999,18.177743999999997,8826.7,3596.7000000000007,-4.8999,2.4996,4.727841777777778,16.654638222222225,3474.1000000000004,4.1055,4.0516,0.01100022449437754
130,98.2602656034669,4.1982,4.1883,2.5889,2.925,2.4497,4.0987,3.592738888888889,13.433550222222221,5280.0,0.0978,4.2001,4.730145777777778,18.191121777777777,8750.2,3470.2000000000007,-4.8988000000000005,2.4996,4.727052888888888,16.65520711111111,3473.6000000000004,4.1083,4.0531,0.011268065648730329
131,98.21768501469072,4.1982,4.1883,2.5982,2.9262,2.4497,4.0993,3.592611333333333,13.437614222222223,5280.0,0.0978,4.1998,4.728770666666667,18.19015822222222,8753.7,3473.7000000000007,-4.899100000000001,2.5,4.725004444444445,16.650220444444443,3472.1000000000004,4.1083,4.0531,0.011267375640423778
132,97.82903667261292,4.1982,4.1874,2.5895,2.9473,2.4494000000000002,4.0993,3.572057333333333,13.358922666666667,5250.0,0.0978,4.1998,4.722421777777778,18.17166933333333,8912.400000000001,3662.4000000000015,-4.899100000000001,2.4996,4.706307555555555,16.542976,3458.6000000000004,4.1031,4.0442,0.012022616398930494
133,97.80315942610346,4.1982,4.1874,2.592,2.9476,2.4494000000000002,4.0997,3.5513946666666665,13.300304,5220.0,0.0978,4.1998,4.706832,18.13440888888889,8911.1,3691.1000000000004,-4.8984,2.4996,4.705062666666667,16.538922666666664,3457.7000000000003,4.1018,4.0435,0.01190184550057162
134,97.7788157829216,4.1979,4.1871,2.5895,2.9467,2.449,4.0987,3.544440222222222,13.27336711111111,5210.0,0.0978,4.1998,4.704634666666667,18.127024000000002,8915.900000000001,3705.9000000000015,-4.8988000000000005,2.5,4.703891555555556,16.533479111111113,3456.8,4.1018,4.0426,0.012084592145015043
135,97.94183042578464,4.1979,4.1874,2.5998,2.9343,2.449,4.099,3.544563111111111,13.274443555555555,5210.0,0.0978,4.1998,4.704253777777778,18.126236444444444,8952.1,3742.1000000000004,-4.8988000000000005,2.5,4.711733777777778,16.569077333333336,3462.5,4.1037,4.0423,0.012533681717971727
